Repository: Nathan6006/LNP_ML

# Artificial intelligence-guided design of lipid nanoparticles for pulmonary gene therapy

## Description

This repository contains the data processing code and analysis discussed in the paper "Artificial intelligence-guided design of lipid nanoparticles for pulmonary gene therapy".

_____

# Repository structure

The repository is organized into three main folders - `/data`, `/scripts`, and `/results`.

# Demo and Instructions

For all commands shown below, run them from the `/scripts` folder.

### Making a new dataset (optional)

In order to make a new dataset (and incorporate, for example, your own internal datasets), add a folder in the `data/data_files_to_merge` directory. The folder should have three files:

-	`main_data.csv`: This should contain two columns, `smiles` and `quantified_delivery`, containing the SMILES and measured delivery z-score, respectively, for each row (i.e., LNP formulation).

-	`formulations.csv`: This should contain the columns `Formulation` (name for the formulation), `Cationic_Lipid_Mol_Ratio`, `Phospholipid_Mol_Ratio`, `Cholesterol_Mol_Ratio`, `PEG_Lipid_Mol_Ratio`, `Helper_lipid_ID`, `Cationic_Lipid_to_mRNA_weight_ratio`, and `Form_comment` (which can be left blank if there are no relevant notes about it). The molar ratio columns should sum to 100 for each row. You can also provide mass ratios (`Phospholipid_Mass_Ratio` etc), and, as long as the helper lipid molecular weights are recognized (if not, add an entry in the `Component_molecular_weights.csv` file), the code will compute molar ratios.

-	`individual_metadata.csv`: This should provide all the other optional data about a measurement: target cell type, organ, etc. See some of the other metadata files for more information.

The rows in these three .csv files should line up, i.e., row #17 for should correspond to the same measurement for all three files. The one exception is that if you have the exact same formulation parameters for each row, you can just specify the formulation parameters once, and the code will assume the formulation is the same for every row.

Also, you will need to add a row in the `experiment_metadata.csv` file corresponding to your new dataset. The `Experiment_ID` must match the folder name for your new data folder. The other columns can be specified in `experiment_metadata.csv` if the value is the same for all measurements in your folder. If not (for example, if you have a dataset with both liver delivery and HeLa cell delivery), the value for that column must be specified in the `individual_metadata.csv` file.

To incorporate all the data into your new dataset, run the command:

```
python main_script.py merge_datasets
```

As a result, `all_data.csv` in the `/data` folder will now include your updated dataset. Note that `all_data.csv` already included in this repository features all the LNP data in this repository. For the subset of data analyzed in the paper, see `all_data_from_submission.csv`.

### Generating train & test splits (optional)

In order to make a train & test split (besides the ones are are already present in the repository, for example, if you are incorporating new data), make a .csv file in `data/crossval_split_specs` entitled `all_amine_split.csv`. It should have a format like the current file in the repository:

| Data_types_for_component | Values | Data_type_for_split | Train_or_split |
| ------------------------ | ------ | ------------------- | -------------- |
| Experiment_ID	| Whitehead_siRNA | Amine | split |
| Experiment_ID |	LM_3CR	| Amine | split |
| Library_ID,Delivery_target | RM_carbonate, generic_cell | Amine	| split |
| Experiment_ID,Library_ID | A549_form_screen,IR_Reductive_amination | Amine | split |
| Experiment_ID,Library_ID | A549_form_screen,other | smiles | train |
| Experiment_ID | Luke_Raj_133_3_form | Random_id | train |
| Library_ID | RM_Michael_addition_branched | Amine | split |
| Experiment_ID | IR_BL_AG_4CR | Amine | split |
| Experiment_ID | IR_BL_AG_3CR_sting | Amine | split |
| Experiment_ID | Akinc_Michael_addition | Amine | split |
| Experiment_ID | Li_Thiolyne | Amine | split |
| Experiment_ID	| Liu_Phospholipids	| Amine	| split |
| Experiment_ID	| Miller_zwitter_lipids	| Amine	| split |
| Experiment_ID	| Zhou_dendrimer	| Amine	| split |
| Experiment_ID	| Lee_unsat_dendrimer	| Amine	| split |

Example can be found in `data/crossval_split_specs`.

The columns for `all_amine_split.csv` are as follows:

-	`Data_types_for_component`: the data column (in `all_data.csv`) used to specify a particular subset of the train data.

-	`Values`: values that specify that particular subset (i.e., column identified in `Data_types_for_component`) of the train data.

-	`Data_type_for_split`: the data column (in `all_data.csv`) used as the variable along which the split is performed. For example, if you specify `Amine`, all rows with a particular value for Amine will be grouped together during the train/test/validation splitting.

File: new_data/lnpdb/LNPDB_physicochemical.csv (part 1 of 20)
Index,LNP_ID,Experiment_ID,Formulation_ID,IL_name,IL_SMILES,IL_protonated_SMILES,IL_head_name,IL_head_SMILES,IL_linker_name,IL_linker_SMILES,IL_tail1_name,IL_tail1_SMILES,IL_tail2_name,IL_tail2_SMILES,IL_tail3_name,IL_tail3_SMILES,IL_tail4_name,IL_tail4_SMILES,IL_molratio,IL_to_nucleicacid_massratio,IL_to_nucleicacid_chargeratio,HL_name,HL_SMILES,HL_molratio,CHL_name,CHL_SMILES,CHL_molratio,PEG_name,PEG_SMILES,PEG_molratio,fifthcomponent_name,fifthcomponent_SMILES,fifthcomponent_molratio,Aqueous_buffer,Dialysis_buffer,Mixing_method,Model,Model_type,Model_target,Route_of_administration,Cargo,Cargo_type,Dose_ug_nucleicacid,Experiment_method,Experiment_batching,Experiment_value,Publication_link,Publication_PMID,Heavy.Atoms,Rings,Aromatic.Rings,Rotatable.Bonds,van.der.Waals.Molecular.Volume,Topological.Polar.Surface.Area,Hydrogen.Bond.Donors,Hydrogen.Bond.Acceptors,LogP,Molar.Refractivity,Fraction.sp3.Carbons,sp3.Carbons,Nitrogen.Count,Molecular.Weight,has_ester,has_carbonate,has_disulfide
13202,LNP_0013202,LX_2024,LX_2024_F181,1_A2_T6b,CCCCC(C)C(=O)Oc1cc(CNCCN(C)CCNCc2cc(OC(=O)C(C)CCCC)cc(OC(=O)C(C)CCCC)c2)cc(OC(=O)C(C)CCCC)c1,CCCCC(C)C(=O)Oc1cc(CNCC[NH+](C)CCNCc2cc(OC(=O)C(C)CCCC)cc(OC(=O)C(C)CCCC)c2)cc(OC(=O)C(C)CCCC)c1,1,CN(CCN)CCN,,,A2_T6b,CCCCC(C)C(=O)Oc1cc(C=O)cc(OC(=O)C(C)CCCC)c1,,,,,,,35.0,10.0,,DOPE,CCCCCCCC/C=C\CCCCCCCC(=O)OC[C@H](COP(=O)([O-])OCC[NH3+])OC(=O)CCCCCCC/C=C\CCCCCCCC,16.0,Cholesterol,CC(C)CCC[C@@H](C)[C@H]1CC[C@H]2[C@@H]3CC=C4C[C@@H](O)CC[C@]4(C)[C@H]3CC[C@]12C,46.5,DMPE-PEG2000,CCCCCCCCCCCCCC(=O)OCC(COP(=O)(O)OCCNCC(=O)OCCOCCOCCOCCOCCOCCOCCOCCOCCOCCOCCOCCOCCOCCOCCOCCOCCOCCOCCOCCOCCOCCOCCOCCOCCOCCOCCOCCOCCOCCOCCOCCOCCOCCOCCOCCOCCOCCOCCOCCOCCOCCOCCOC)OC(=O)CCCCCCCCCCCCC,2.5,,,0.0,citrate,PBS,handmixed,in_vivo,Mouse_B6,heart,intravenous,mRNA,DNA_barcode,5.0,uptake,barcoded,-0.219378448,https://www.nature.com/articles/s41467-024-45422-9,38424061.0,58,2,2,30,809.5554164,132.5,2,11,9.4246,231.0904,0.659574468,4,3,810.13,True,False,False
13203,LNP_0013203,LX_2024,LX_2024_F182,2_A2_T6b,CCCCC(C)C(=O)Oc1cc(CNCCCN(C)CCCNCc2cc(OC(=O)C(C)CCCC)cc(OC(=O)C(C)CCCC)c2)cc(OC(=O)C(C)CCCC)c1,CCCCC(C)C(=O)Oc1cc(CNCCC[NH+](C)CCCNCc2cc(OC(=O)C(C)CCCC)cc(OC(=O)C(C)CCCC)c2)cc(OC(=O)C(C)CCCC)c1,2,CN(CCCN)CCCN,,,A2_T6b,CCCCC(C)C(=O)Oc1cc(C=O)cc(OC(=O)C(C)CCCC)c1,,,,,,,35.0,10.0,,DOPE,CCCCCCCC/C=C\CCCCCCCC(=O)OC[C@H](COP(=O)([O-])OCC[NH3+])OC(=O)CCCCCCC/C=C\CCCCCCCC,16.0,Cholesterol,CC(C)CCC[C@@H](C)[C@H]1CC[C@H]2[C@@H]3CC=C4C[C@@H](O)CC[C@]4(C)[C@H]3CC[C@]12C,46.5,DMPE-PEG2000,CCCCCCCCCCCCCC(=O)OCC(COP(=O)(O)OCCNCC(=O)OCCOCCOCCOCCOCCOCCOCCOCCOCCOCCOCCOCCOCCOCCOCCOCCOCCOCCOCCOCCOCCOCCOCCOCCOCCOCCOCCOCCOCCOCCOCCOCCOCCOCCOCCOCCOCCOCCOCCOCCOCCOCCOCCOC)OC(=O)CCCCCCCCCCCCC,2.5,,,0.0,citrate,PBS,handmixed,in_vivo,Mouse_B6,heart,intravenous,mRNA,DNA_barcode,5.0,uptake,barcoded,0.684675893,https://www.nature.com/articles/s41467-024-45422-9,38424061.0,60,2,2,32,837.5867165,132.5,2,11,10.2048,240.3244,0.673469388,4,3,838.184,True,False,False
13204,LNP_0013204,LX_2024,LX_2024_F183,3_A2_T6b,CCCCC(C)C(=O)Oc1cc(CNCCN2CCN(CCNCc3cc(OC(=O)C(C)CCCC)cc(OC(=O)C(C)CCCC)c3)CC2)cc(OC(=O)C(C)CCCC)c1,CCCCC(C)C(=O)Oc1cc(CNCCN2CC[NH+](CCNCc3cc(OC(=O)C(C)CCCC)cc(OC(=O)C(C)CCCC)c3)CC2)cc(OC(=O)C(C)CCCC)c1,3,NCCN1CCN(CCN)CC1,,,A2_T6b,CCCCC(C)C(=O)Oc1cc(C=O)cc(OC(=O)C(C)CCCC)c1,,,,,,,35.0,10.0,,DOPE,CCCCCCCC/C=C\CCCCCCCC(=O)OC[C@H](COP(=O)([O-])OCC[NH3+])OC(=O)CCCCCCC/C=C\CCCCCCCC,16.0,Cholesterol,CC(C)CCC[C@@H](C)[C@H]1CC[C@H]2[C@@H]3CC=C4C[C@@H](O)CC[C@]4(C)[C@H]3CC[C@]12C,46.5,DMPE-PEG2000,CCCCCCCCCCCCCC(=O)OCC(COP(=O)(O)OCCNCC(=O)OCCOCCOCCOCCOCCOCCOCCOCCOCCOCCOCCOCCOCCOCCOCCOCCOCCOCCOCCOCCOCCOCCOCCOCCOCCOCCOCCOCCOCCOCCOCCOCCOCCOCCOCCOCCOCCOCCOCCOCCOCCOCCOCCOC)OC(=O)CCCCCCCCCCCCC,2.5,,,0.0,citrate,PBS,handmixed,in_vivo,Mouse_B6,heart,intravenous,mRNA,DNA_barcode,5.0,uptake,barcoded,1.263319867,https://www.nature.com/articles/s41467-024-45422-9,38424061.0,62,3,2,30,864.5976155,135.74,2,12,9.1104,246.4734,0.68,4,4,865.21,True,False,False
13205,LNP_0013205,LX_2024,LX_2024_F184,4_A2_T6b,CCCCC(C)C(=O)Oc1cc(CNCCCN2CCN(CCCNCc3cc(OC(=O)C(C)CCCC)cc(OC(=O)C(C)CCCC)c3)CC2)cc(OC(=O)C(C)CCCC)c1,CCCCC(C)C(=O)Oc1cc(CNCCCN2CC[NH+](CCCNCc3cc(OC(=O)C(C)CCCC)cc(OC(=O)C(C)CCCC)c3)CC2)cc(OC(=O)C(C)CCCC)c1,4,NCCCN1CCN(CCCN)CC1,,,A2_T6b,CCCCC(C)C(=O)Oc1cc(C=O)cc(OC(=O)C(C)CCCC)c1,,,,,,,35.0,10.0,,DOPE,CCCCCCCC/C=C\CCCCCCCC(=O)OC[C@H](COP(=O)([O-])OCC[NH3+])OC(=O)CCCCCCC/C=C\CCCCCCCC,16.0,Cholesterol,CC(C)CCC[C@@H](C)[C@H]1CC[C@H]2[C@@H]3CC=C4C[C@@H](O)CC[C@]4(C)[C@H]3CC[C@]12C,46.5,DMPE-PEG2000,CCCCCCCCCCCCCC(=O)OCC(COP(=O)(O)OCCNCC(=O)OCCOCCOCCOCCOCCOCCOCCOCCOCCOCCOCCOCCOCCOCCOCCOCCOCCOCCOCCOCCOCCOCCOCCOCCOCCOCCOCCOCCOCCOCCOCCOCCOCCOCCOCCOCCOCCOCCOCCOCCOCCOCCOCCOC)OC(=O)CCCCCCCCCCCCC,2.5,,,0.0,citrate,PBS,handmixed,in_vivo,Mouse_B6,heart,intravenous,mRNA,DNA_barcode,5.0,uptake,barcoded,1.251311545,https://www.nature.com/articles/s41467-024-45422-9,38424061.0,64,3,2,32,892.6289156,135.74,2,12,9.8906,255.7074,0.692307692,4,4,893.264,True,False,False
13206,LNP_0013206,LX_2024,LX_2024_F185,1_A3_T9b2,CCCCC(CC)CCC(=O)Oc1cc(OC(=O)CCC(CC)CCCC)c(CNCCN(C)CCNCc2c(OC(=O)CCC(CC)CCCC)cc(OC(=O)CCC(CC)CCCC)cc2OC(=O)CCC(CC)CCCC)c(OC(=O)CCC(CC)CCCC)c1,CCCCC(CC)CCC(=O)Oc1cc(OC(=O)CCC(CC)CCCC)c(CNCC[NH+](C)CCNCc2c(OC(=O)CCC(CC)CCCC)cc(OC(=O)CCC(CC)CCCC)cc2OC(=O)CCC(CC)CCCC)c(OC(=O)CCC(CC)CCCC)c1,1,CN(CCN)CCN,,,A3_T9b2,CCCCC(CC)CCC(=O)Oc1cc(OC(=O)CCC(CC)CCCC)c(C=O)c(OC(=O)CCC(CC)CCCC)c1,,,,,,,35.0,10.0,,DOPE,CCCCCCCC/C=C\CCCCCCCC(=O)OC[C@H](COP(=O)([O-])OCC[NH3+])OC(=O)CCCCCCC/C=C\CCCCCCCC,16.0,Cholesterol,CC(C)CCC[C@@H](C)[C@H]1CC[C@H]2[C@@H]3CC=C4C[C@@H](O)CC[C@]4(C)[C@H]3CC[C@]12C,46.5,DMPE-PEG2000,CCCCCCCCCCCCCC(=O)OCC(COP(=O)(O)OCCNCC(=O)OCCOCCOCCOCCOCCOCCOCCOCCOCCOCCOCCOCCOCCOCCOCCOCCOCCOCCOCCOCCOCCOCCOCCOCCOCCOCCOCCOCCOCCOCCOCCOCCOCCOCCOCCOCCOCCOCCOCCOCCOCCOCCOCCOC)OC(=O)CCCCCCCCCCCCC,2.5,,,0.0,citrate,PBS,handmixed,in_vivo,Mouse_B6,heart,intravenous,mRNA,DNA_barcode,5.0,uptake,barcoded,0.057589723,https://www.nature.com/articles/s41467-024-45422-9,38424061.0,94,2,2,58,1318.004577,185.1,2,15,19.9098,382.8444,0.772151899,6,3,1318.958,True,False,False
13207,LNP_0013207,LX_2024,LX_2024_F186,1_A3_T9b2,CCCCC(CC)CCC(=O)Oc1cc(OC(=O)CCC(CC)CCCC)c(CNCCN(C)CCNCc2c(OC(=O)CCC(CC)CCCC)cc(OC(=O)CCC(CC)CCCC)cc2OC(=O)CCC(CC)CCCC)c(OC(=O)CCC(CC)CCCC)c1,CCCCC(CC)CCC(=O)Oc1cc(OC(=O)CCC(CC)CCCC)c(CNCC[NH+](C)CCNCc2c(OC(=O)CCC(CC)CCCC)cc(OC(=O)CCC(CC)CCCC)cc2OC(=O)CCC(CC)CCCC)c(OC(=O)CCC(CC)CCCC)c1,1,CN(CCN)CCN,,,A3_T9b2,CCCCC(CC)CCC(=O)Oc1cc(OC(=O)CCC(CC)CCCC)c(C=O)c(OC(=O)CCC(CC)CCCC)c1,,,,,,,35.0,10.0,,DOPE,CCCCCCCC/C=C\CCCCCCCC(=O)OC[C@H](COP(=O)([O-])OCC[NH3+])OC(=O)CCCCCCC/C=C\CCCCCCCC,16.0,Cholesterol,CC(C)CCC[C@@H](C)[C@H]1CC[C@H]2[C@@H]3CC=C4C[C@@H](O)CC[C@]4(C)[C@H]3CC[C@]12C,46.5,DMPE-PEG2000,CCCCCCCCCCCCCC(=O)OCC(COP(=O)(O)OCCNCC(=O)OCCOCCOCCOCCOCCOCCOCCOCCOCCOCCOCCOCCOCCOCCOCCOCCOCCOCCOCCOCCOCCOCCOCCOCCOCCOCCOCCOCCOCCOCCOCCOCCOCCOCCOCCOCCOCCOCCOCCOCCOCCOCCOCCOC)OC(=O)CCCCCCCCCCCCC,2.5,,,0.0,citrate,PBS,handmixed,in_vivo,Mouse_B6,heart,intravenous,mRNA,DNA_barcode,5.0,uptake,barcoded,-0.111936137,https://www.nature.com/articles/s41467-024-45422-9,38424061.0,94,2,2,58,1318.004577,185.1,2,15,19.9098,382.8444,0.772151899,6,3,1318.958,True,False,False
13208,LNP_0013208,LX_2024,LX_2024_F187,1_A2_T7b,CCCCCC(C)C(=O)Oc1cc(CNCCN(C)CCNCc2cc(OC(=O)C(C)CCCCC)cc(OC(=O)C(C)CCCCC)c2)cc(OC(=O)C(C)CCCCC)c1,CCCCCC(C)C(=O)Oc1cc(CNCC[NH+](C)CCNCc2cc(OC(=O)C(C)CCCCC)cc(OC(=O)C(C)CCCCC)c2)cc(OC(=O)C(C)CCCCC)c1,1,CN(CCN)CCN,,,A2_T7b,CCCCCC(C)C(=O)Oc1cc(C=O)cc(OC(=O)C(C)CCCCC)c1,,,,,,,35.0,10.0,,DOPE,CCCCCCCC/C=C\CCCCCCCC(=O)OC[C@H](COP(=O)([O-])OCC[NH3+])OC(=O)CCCCCCC/C=C\CCCCCCCC,16.0,Cholesterol,CC(C)CCC[C@@H](C)[C@H]1CC[C@H]2[C@@H]3CC=C4C[C@@H](O)CC[C@]4(C)[C@H]3CC[C@]12C,46.5,DMPE-PEG2000,CCCCCCCCCCCCCC(=O)OCC(COP(=O)(O)OCCNCC(=O)OCCOCCOCCOCCOCCOCCOCCOCCOCCOCCOCCOCCOCCOCCOCCOCCOCCOCCOCCOCCOCCOCCOCCOCCOCCOCCOCCOCCOCCOCCOCCOCCOCCOCCOCCOCCOCCOCCOCCOCCOCCOCCOCCOC)OC(=O)CCCCCCCCCCCCC,2.5,,,0.0,citrate,PBS,handmixed,in_vivo,Mouse_B6,heart,intravenous,mRNA,DNA_barcode,5.0,uptake,barcoded,0.250086275,https://www.nature.com/articles/s41467-024-45422-9,38424061.0,62,2,2,34,865.6180166,132.5,2,11,10.985,249.5584,0.68627451,4,3,866.238,True,False,False
13209,LNP_0013209,LX_2024,LX_2024_F188,2_A2_T7b,CCCCCC(C)C(=O)Oc1cc(CNCCCN(C)CCCNCc2cc(OC(=O)C(C)CCCCC)cc(OC(=O)C(C)CCCCC)c2)cc(OC(=O)C(C)CCCCC)c1,CCCCCC(C)C(=O)Oc1cc(CNCCC[NH+](C)CCCNCc2cc(OC(=O)C(C)CCCCC)cc(OC(=O)C(C)CCCCC)c2)cc(OC(=O)C(C)CCCCC)c1,2,CN(CCCN)CCCN,,,A2_T7b,CCCCCC(C)C(=O)Oc1cc(C=O)cc(OC(=O)C(C)CCCCC)c1,,,,,,,35.0,10.0,,DOPE,CCCCCCCC/C=C\CCCCCCCC(=O)OC[C@H](COP(=O)([O-])OCC[NH3+])OC(=O)CCCCCCC/C=C\CCCCCCCC,16.0,Cholesterol,CC(C)CCC[C@@H](C)[C@H]1CC[C@H]2[C@@H]3CC=C4C[C@@H](O)CC[C@]4(C)[C@H]3CC[C@]12C,46.5,DMPE-PEG2000,CCCCCCCCCCCCCC(=O)OCC(COP(=O)(O)OCCNCC(=O)OCCOCCOCCOCCOCCOCCOCCOCCOCCOCCOCCOCCOCCOCCOCCOCCOCCOCCOCCOCCOCCOCCOCCOCCOCCOCCOCCOCCOCCOCCOCCOCCOCCOCCOCCOCCOCCOCCOCCOCCOCCOCCOCCOC)OC(=O)CCCCCCCCCCCCC,2.5,,,0.0,citrate,PBS,handmixed,in_vivo,Mouse_B6,heart,intravenous,mRNA,DNA_barcode,5.0,uptake,barcoded,-0.001013345,https://www.nature.com/articles/s41467-024-45422-9,38424061.0,64,2,2,36,893.6493167,132.5,2,11,11.7652,258.7924,0.698113208,4,3,894.292,True,False,False
13210,LNP_0013210,LX_2024,LX_2024_F189,3_A2_T7b,CCCCCC(C)C(=O)Oc1cc(CNCCN2CCN(CCNCc3cc(OC(=O)C(C)CCCCC)cc(OC(=O)C(C)CCCCC)c3)CC2)cc(OC(=O)C(C)CCCCC)c1,CCCCCC(C)C(=O)Oc1cc(CNCCN2CC[NH+](CCNCc3cc(OC(=O)C(C)CCCCC)cc(OC(=O)C(C)CCCCC)c3)CC2)cc(OC(=O)C(C)CCCCC)c1,3,NCCN1CCN(CCN)CC1,,,A2_T7b,CCCCCC(C)C(=O)Oc1cc(C=O)cc(OC(=O)C(C)CCCCC)c1,,,,,,,35.0,10.0,,DOPE,CCCCCCCC/C=C\CCCCCCCC(=O)OC[C@H](COP(=O)([O-])OCC[NH3+])OC(=O)CCCCCCC/C=C\CCCCCCCC,16.0,Cholesterol,CC(C)CCC[C@@H](C)[C@H]1CC[C@H]2[C@@H]3CC=C4C[C@@H](O)CC[C@]4(C)[C@H]3CC[C@]12C,46.5,DMPE-PEG2000,CCCCCCCCCCCCCC(=O)OCC(COP(=O)(O)OCCNCC(=O)OCCOCCOCCOCCOCCOCCOCCOCCOCCOCCOCCOCCOCCOCCOCCOCCOCCOCCOCCOCCOCCOCCOCCOCCOCCOCCOCCOCCOCCOCCOCCOCCOCCOCCOCCOCCOCCOCCOCCOCCOCCOCCOCCOC)OC(=O)CCCCCCCCCCCCC,2.5,,,0.0,citrate,PBS,handmixed,in_vivo,Mouse_B6,heart,intravenous,mRNA,DNA_barcode,5.0,uptake,barcoded,0.848396295,https://www.nature.com/articles/s41467-024-45422-9,38424061.0,66,3,2,34,920.6602158,135.74,2,12,10.6708,264.9414,0.703703704,4,4,921.318,True,False,False
13211,LNP_0013211,LX_2024,LX_2024_F190,4_A2_T7b,CCCCCC(C)C(=O)Oc1cc(CNCCCN2CCN(CCCNCc3cc(OC(=O)C(C)CCCCC)cc(OC(=O)C(C)CCCCC)c3)CC2)cc(OC(=O)C(C)CCCCC)c1,CCCCCC(C)C(=O)Oc1cc(CNCCCN2CC[NH+](CCCNCc3cc(OC(=O)C(C)CCCCC)cc(OC(=O)C(C)CCCCC)c3)CC2)cc(OC(=O)C(C)CCCCC)c1,4,NCCCN1CCN(CCCN)CC1,,,A2_T7b,CCCCCC(C)C(=O)Oc1cc(C=O)cc(OC(=O)C(C)CCCCC)c1,,,,,,,35.0,10.0,,DOPE,CCCCCCCC/C=C\CCCCCCCC(=O)OC[C@H](COP(=O)([O-])OCC[NH3+])OC(=O)CCCCCCC/C=C\CCCCCCCC,16.0,Cholesterol,CC(C)CCC[C@@H](C)[C@H]1CC[C@H]2[C@@H]3CC=C4C[C@@H](O)CC[C@]4(C)[C@H]3CC[C@]12C,46.5,DMPE-PEG2000,CCCCCCCCCCCCCC(=O)OCC(COP(=O)(O)OCCNCC(=O)OCCOCCOCCOCCOCCOCCOCCOCCOCCOCCOCCOCCOCCOCCOCCOCCOCCOCCOCCOCCOCCOCCOCCOCCOCCOCCOCCOCCOCCOCCOCCOCCOCCOCCOCCOCCOCCOCCOCCOCCOCCOCCOCCOC)OC(=O)CCCCCCCCCCCCC,2.5,,,0.0,citrate,PBS,handmixed,in_vivo,Mouse_B6,heart,intravenous,mRNA,DNA_barcode,5.0,uptake,barcoded,1.191146861,https://www.nature.com/articles/s41467-024-45422-9,38424061.0,68,3,2,36,948.6915159,135.74,2,12,11.451,274.1754,0.714285714,4,4,949.372,True,False,False
13212,LNP_0013212,LX_2024,LX_2024_F191,1_A3_T9b2,CCCCC(CC)CCC(=O)Oc1cc(OC(=O)CCC(CC)CCCC)c(CNCCN(C)CCNCc2c(OC(=O)CCC(CC)CCCC)cc(OC(=O)CCC(CC)CCCC)cc2OC(=O)CCC(CC)CCCC)c(OC(=O)CCC(CC)CCCC)c1,CCCCC(CC)CCC(=O)Oc1cc(OC(=O)CCC(CC)CCCC)c(CNCC[NH+](C)CCNCc2c(OC(=O)CCC(CC)CCCC)cc(OC(=O)CCC(CC)CCCC)cc2OC(=O)CCC(CC)CCCC)c(OC(=O)CCC(CC)CCCC)c1,1,CN(CCN)CCN,,,A3_T9b2,CCCCC(CC)CCC(=O)Oc1cc(OC(=O)CCC(CC)CCCC)c(C=O)c(OC(=O)CCC(CC)CCCC)c1,,,,,,,35.0,10.0,,DOPE,CCCCCCCC/C=C\CCCCCCCC(=O)OC[C@H](COP(=O)([O-])OCC[NH3+])OC(=O)CCCCCCC/C=C\CCCCCCCC,16.0,Cholesterol,CC(C)CCC[C@@H](C)[C@H]1CC[C@H]2[C@@H]3CC=C4C[C@@H](O)CC[C@]4(C)[C@H]3CC[C@]12C,46.5,DMPE-PEG2000,CCCCCCCCCCCCCC(=O)OCC(COP(=O)(O)OCCNCC(=O)OCCOCCOCCOCCOCCOCCOCCOCCOCCOCCOCCOCCOCCOCCOCCOCCOCCOCCOCCOCCOCCOCCOCCOCCOCCOCCOCCOCCOCCOCCOCCOCCOCCOCCOCCOCCOCCOCCOCCOCCOCCOCCOCCOC)OC(=O)CCCCCCCCCCCCC,2.5,,,0.0,citrate,PBS,handmixed,in_vivo,Mouse_B6,heart,intravenous,mRNA,DNA_barcode,5.0,uptake,barcoded,0.059663399,https://www.nature.com/articles/s41467-024-45422-9,38424061.0,94,2,2,58,1318.004577,185.1,2,15,19.9098,382.8444,0.772151899,6,3,1318.958,True,False,False
13213,LNP_0013213,LX_2024,LX_2024_F192,1_A3_T9b2,CCCCC(CC)CCC(=O)Oc1cc(OC(=O)CCC(CC)CCCC)c(CNCCN(C)CCNCc2c(OC(=O)CCC(CC)CCCC)cc(OC(=O)CCC(CC)CCCC)cc2OC(=O)CCC(CC)CCCC)c(OC(=O)CCC(CC)CCCC)c1,CCCCC(CC)CCC(=O)Oc1cc(OC(=O)CCC(CC)CCCC)c(CNCC[NH+](C)CCNCc2c(OC(=O)CCC(CC)CCCC)cc(OC(=O)CCC(CC)CCCC)cc2OC(=O)CCC(CC)CCCC)c(OC(=O)CCC(CC)CCCC)c1,1,CN(CCN)CCN,,,A3_T9b2,CCCCC(CC)CCC(=O)Oc1cc(OC(=O)CCC(CC)CCCC)c(C=O)c(OC(=O)CCC(CC)CCCC)c1,,,,,,,35.0,10.0,,DOPE,CCCCCCCC/C=C\CCCCCCCC(=O)OC[C@H](COP(=O)([O-])OCC[NH3+])OC(=O)CCCCCCC/C=C\CCCCCCCC,16.0,Cholesterol,CC(C)CCC[C@@H](C)[C@H]1CC[C@H]2[C@@H]3CC=C4C[C@@H](O)CC[C@]4(C)[C@H]3CC[C@]12C,46.5,DMPE-PEG2000,CCCCCCCCCCCCCC(=O)OCC(COP(=O)(O)OCCNCC(=O)OCCOCCOCCOCCOCCOCCOCCOCCOCCOCCOCCOCCOCCOCCOCCOCCOCCOCCOCCOCCOCCOCCOCCOCCOCCOCCOCCOCCOCCOCCOCCOCCOCCOCCOCCOCCOCCOCCOCCOCCOCCOCCOCCOC)OC(=O)CCCCCCCCCCCCC,2.5,,,0.0,citrate,PBS,handmixed,in_vivo,Mouse_B6,heart,intravenous,mRNA,DNA_barcode,5.0,uptake,barcoded,1.44549306,https://www.nature.com/articles/s41467-024-45422-9,38424061.0,94,2,2,58,1318.004577,185.1,2,15,19.9098,382.8444,0.772151899,6,3,1318.958,True,False,False
13214,LNP_0013214,LX_2024,LX_2024_F193,1_A2_T7b2,CCCCC(CC)C(=O)Oc1cc(CNCCN(C)CCNCc2cc(OC(=O)C(CC)CCCC)cc(OC(=O)C(CC)CCCC)c2)cc(OC(=O)C(CC)CCCC)c1,CCCCC(CC)C(=O)Oc1cc(CNCC[NH+](C)CCNCc2cc(OC(=O)C(CC)CCCC)cc(OC(=O)C(CC)CCCC)c2)cc(OC(=O)C(CC)CCCC)c1,1,CN(CCN)CCN,,,A2_T7b2,CCCCC(CC)C(=O)Oc1cc(C=O)cc(OC(=O)C(CC)CCCC)c1,,,,,,,35.0,10.0,,DOPE,CCCCCCCC/C=C\CCCCCCCC(=O)OC[C@H](COP(=O)([O-])OCC[NH3+])OC(=O)CCCCCCC/C=C\CCCCCCCC,16.0,Cholesterol,CC(C)CCC[C@@H](C)[C@H]1CC[C@H]2[C@@H]3CC=C4C[C@@H](O)CC[C@]4(C)[C@H]3CC[C@]12C,46.5,DMPE-PEG2000,CCCCCCCCCCCCCC(=O)OCC(COP(=O)(O)OCCNCC(=O)OCCOCCOCCOCCOCCOCCOCCOCCOCCOCCOCCOCCOCCOCCOCCOCCOCCOCCOCCOCCOCCOCCOCCOCCOCCOCCOCCOCCOCCOCCOCCOCCOCCOCCOCCOCCOCCOCCOCCOCCOCCOCCOCCOC)OC(=O)CCCCCCCCCCCCC,2.5,,,0.0,citrate,PBS,handmixed,in_vivo,Mouse_B6,heart,intravenous,mRNA,DNA_barcode,5.0,uptake,barcoded,-0.228780174,https://www.nature.com/articles/s41467-024-45422-9,38424061.0,62,2,2,34,865.6180166,132.5,2,11,10.985,249.5584,0.68627451,4,3,866.238,True,False,False
13215,LNP_0013215,LX_2024,LX_2024_F194,2_A2_T7b2,CCCCC(CC)C(=O)Oc1cc(CNCCCN(C)CCCNCc2cc(OC(=O)C(CC)CCCC)cc(OC(=O)C(CC)CCCC)c2)cc(OC(=O)C(CC)CCCC)c1,CCCCC(CC)C(=O)Oc1cc(CNCCC[NH+](C)CCCNCc2cc(OC(=O)C(CC)CCCC)cc(OC(=O)C(CC)CCCC)c2)cc(OC(=O)C(CC)CCCC)c1,2,CN(CCCN)CCCN,,,A2_T7b2,CCCCC(CC)C(=O)Oc1cc(C=O)cc(OC(=O)C(CC)CCCC)c1,,,,,,,35.0,10.0,,DOPE,CCCCCCCC/C=C\CCCCCCCC(=O)OC[C@H](COP(=O)([O-])OCC[NH3+])OC(=O)CCCCCCC/C=C\CCCCCCCC,16.0,Cholesterol,CC(C)CCC[C@@H](C)[C@H]1CC[C@H]2[C@@H]3CC=C4C[C@@H](O)CC[C@]4(C)[C@H]3CC[C@]12C,46.5,DMPE-PEG2000,CCCCCCCCCCCCCC(=O)OCC(COP(=O)(O)OCCNCC(=O)OCCOCCOCCOCCOCCOCCOCCOCCOCCOCCOCCOCCOCCOCCOCCOCCOCCOCCOCCOCCOCCOCCOCCOCCOCCOCCOCCOCCOCCOCCOCCOCCOCCOCCOCCOCCOCCOCCOCCOCCOCCOCCOCCOC)OC(=O)CCCCCCCCCCCCC,2.5,,,0.0,citrate,PBS,handmixed,in_vivo,Mouse_B6,heart,intravenous,mRNA,DNA_barcode,5.0,uptake,barcoded,0.457199768,https://www.nature.com/articles/s41467-024-45422-9,38424061.0,64,2,2,36,893.6493167,132.5,2,11,11.7652,258.7924,0.698113208,4,3,894.292,True,False,False
13216,LNP_0013216,LX_2024,LX_2024_F195,3_A2_T7b2,CCCCC(CC)C(=O)Oc1cc(CNCCN2CCN(CCNCc3cc(OC(=O)C(CC)CCCC)cc(OC(=O)C(CC)CCCC)c3)CC2)cc(OC(=O)C(CC)CCCC)c1,CCCCC(CC)C(=O)Oc1cc(CNCCN2CC[NH+](CCNCc3cc(OC(=O)C(CC)CCCC)cc(OC(=O)C(CC)CCCC)c3)CC2)cc(OC(=O)C(CC)CCCC)c1,3,NCCN1CCN(CCN)CC1,,,A2_T7b2,CCCCC(CC)C(=O)Oc1cc(C=O)cc(OC(=O)C(CC)CCCC)c1,,,,,,,35.0,10.0,,DOPE,CCCCCCCC/C=C\CCCCCCCC(=O)OC[C@H](COP(=O)([O-])OCC[NH3+])OC(=O)CCCCCCC/C=C\CCCCCCCC,16.0,Cholesterol,CC(C)CCC[C@@H](C)[C@H]1CC[C@H]2[C@@H]3CC=C4C[C@@H](O)CC[C@]4(C)[C@H]3CC[C@]12C,46.5,DMPE-PEG2000,CCCCCCCCCCCCCC(=O)OCC(COP(=O)(O)OCCNCC(=O)OCCOCCOCCOCCOCCOCCOCCOCCOCCOCCOCCOCCOCCOCCOCCOCCOCCOCCOCCOCCOCCOCCOCCOCCOCCOCCOCCOCCOCCOCCOCCOCCOCCOCCOCCOCCOCCOCCOCCOCCOCCOCCOCCOC)OC(=O)CCCCCCCCCCCCC,2.5,,,0.0,citrate,PBS,handmixed,in_vivo,Mouse_B6,heart,intravenous,mRNA,DNA_barcode,5.0,uptake,barcoded,1.446488439,https://www.nature.com/articles/s41467-024-45422-9,38424061.0,66,3,2,34,920.6602158,135.74,2,12,10.6708,264.9414,0.703703704,4,4,921.318,True,False,False
13217,LNP_0013217,LX_2024,LX_2024_F196,4_A2_T7b2,CCCCC(CC)C(=O)Oc1cc(CNCCCN2CCN(CCCNCc3cc(OC(=O)C(CC)CCCC)cc(OC(=O)C(CC)CCCC)c3)CC2)cc(OC(=O)C(CC)CCCC)c1,CCCCC(CC)C(=O)Oc1cc(CNCCCN2CC[NH+](CCCNCc3cc(OC(=O)C(CC)CCCC)cc(OC(=O)C(CC)CCCC)c3)CC2)cc(OC(=O)C(CC)CCCC)c1,4,NCCCN1CCN(CCCN)CC1,,,A2_T7b2,CCCCC(CC)C(=O)Oc1cc(C=O)cc(OC(=O)C(CC)CCCC)c1,,,,,,,35.0,10.0,,DOPE,CCCCCCCC/C=C\CCCCCCCC(=O)OC[C@H](COP(=O)([O-])OCC[NH3+])OC(=O)CCCCCCC/C=C\CCCCCCCC,16.0,Cholesterol,CC(C)CCC[C@@H](C)[C@H]1CC[C@H]2[C@@H]3CC=C4C[C@@H](O)CC[C@]4(C)[C@H]3CC[C@]12C,46.5,DMPE-PEG2000,CCCCCCCCCCCCCC(=O)OCC(COP(=O)(O)OCCNCC(=O)OCCOCCOCCOCCOCCOCCOCCOCCOCCOCCOCCOCCOCCOCCOCCOCCOCCOCCOCCOCCOCCOCCOCCOCCOCCOCCOCCOCCOCCOCCOCCOCCOCCOCCOCCOCCOCCOCCOCCOCCOCCOCCOCCOC)OC(=O)CCCCCCCCCCCCC,2.5,,,0.0,citrate,PBS,handmixed,in_vivo,Mouse_B6,heart,intravenous,mRNA,DNA_barcode,5.0,uptake,barcoded,-1.070484785,https://www.nature.com/articles/s41467-024-45422-9,38424061.0,68,3,2,36,948.6915159,135.74,2,12,11.451,274.1754,0.714285714,4,4,949.372,True,False,False
13218,LNP_0013218,LX_2024,LX_2024_F197,1_A3_T9b2,CCCCC(CC)CCC(=O)Oc1cc(OC(=O)CCC(CC)CCCC)c(CNCCN(C)CCNCc2c(OC(=O)CCC(CC)CCCC)cc(OC(=O)CCC(CC)CCCC)cc2OC(=O)CCC(CC)CCCC)c(OC(=O)CCC(CC)CCCC)c1,CCCCC(CC)CCC(=O)Oc1cc(OC(=O)CCC(CC)CCCC)c(CNCC[NH+](C)CCNCc2c(OC(=O)CCC(CC)CCCC)cc(OC(=O)CCC(CC)CCCC)cc2OC(=O)CCC(CC)CCCC)c(OC(=O)CCC(CC)CCCC)c1,1,CN(CCN)CCN,,,A3_T9b2,CCCCC(CC)CCC(=O)Oc1cc(OC(=O)CCC(CC)CCCC)c(C=O)c(OC(=O)CCC(CC)CCCC)c1,,,,,,,35.0,10.0,,DOPE,CCCCCCCC/C=C\CCCCCCCC(=O)OC[C@H](COP(=O)([O-])OCC[NH3+])OC(=O)CCCCCCC/C=C\CCCCCCCC,16.0,Cholesterol,CC(C)CCC[C@@H](C)[C@H]1CC[C@H]2[C@@H]3CC=C4C[C@@H](O)CC[C@]4(C)[C@H]3CC[C@]12C,46.5,DMPE-PEG2000,CCCCCCCCCCCCCC(=O)OCC(COP(=O)(O)OCCNCC(=O)OCCOCCOCCOCCOCCOCCOCCOCCOCCOCCOCCOCCOCCOCCOCCOCCOCCOCCOCCOCCOCCOCCOCCOCCOCCOCCOCCOCCOCCOCCOCCOCCOCCOCCOCCOCCOCCOCCOCCOCCOCCOCCOCCOC)OC(=O)CCCCCCCCCCCCC,2.5,,,0.0,citrate,PBS,handmixed,in_vivo,Mouse_B6,heart,intravenous,mRNA,DNA_barcode,5.0,uptake,barcoded,-2.886865162,https://www.nature.com/articles/s41467-024-45422-9,38424061.0,94,2,2,58,1318.004577,185.1,2,15,19.9098,382.8444,0.772151899,6,3,1318.958,True,False,False
13219,LNP_0013219,LX_2024,LX_2024_F198,1_A3_T9b2,CCCCC(CC)CCC(=O)Oc1cc(OC(=O)CCC(CC)CCCC)c(CNCCN(C)CCNCc2c(OC(=O)CCC(CC)CCCC)cc(OC(=O)CCC(CC)CCCC)cc2OC(=O)CCC(CC)CCCC)c(OC(=O)CCC(CC)CCCC)c1,CCCCC(CC)CCC(=O)Oc1cc(OC(=O)CCC(CC)CCCC)c(CNCC[NH+](C)CCNCc2c(OC(=O)CCC(CC)CCCC)cc(OC(=O)CCC(CC)CCCC)cc2OC(=O)CCC(CC)CCCC)c(OC(=O)CCC(CC)CCCC)c1,1,CN(CCN)CCN,,,A3_T9b2,CCCCC(CC)CCC(=O)Oc1cc(OC(=O)CCC(CC)CCCC)c(C=O)c(OC(=O)CCC(CC)CCCC)c1,,,,,,,35.0,10.0,,DOPE,CCCCCCCC/C=C\CCCCCCCC(=O)OC[C@H](COP(=O)([O-])OCC[NH3+])OC(=O)CCCCCCC/C=C\CCCCCCCC,16.0,Cholesterol,CC(C)CCC[C@@H](C)[C@H]1CC[C@H]2[C@@H]3CC=C4C[C@@H](O)CC[C@]4(C)[C@H]3CC[C@]12C,46.5,DMPE-PEG2000,CCCCCCCCCCCCCC(=O)OCC(COP(=O)(O)OCCNCC(=O)OCCOCCOCCOCCOCCOCCOCCOCCOCCOCCOCCOCCOCCOCCOCCOCCOCCOCCOCCOCCOCCOCCOCCOCCOCCOCCOCCOCCOCCOCCOCCOCCOCCOCCOCCOCCOCCOCCOCCOCCOCCOCCOCCOC)OC(=O)CCCCCCCCCCCCC,2.5,,,0.0,citrate,PBS,handmixed,in_vivo,Mouse_B6,heart,intravenous,mRNA,DNA_barcode,5.0,uptake,barcoded,-0.061168977,https://www.nature.com/articles/s41467-024-45422-9,38424061.0,94,2,2,58,1318.004577,185.1,2,15,19.9098,382.8444,0.772151899,6,3,1318.958,True,False,False
13220,LNP_0013220,LX_2024,LX_2024_F199,1_A2_T8b,CCCCC(C)CCC(=O)Oc1cc(CNCCN(C)CCNCc2cc(OC(=O)CCC(C)CCCC)cc(OC(=O)CCC(C)CCCC)c2)cc(OC(=O)CCC(C)CCCC)c1,CCCCC(C)CCC(=O)Oc1cc(CNCC[NH+](C)CCNCc2cc(OC(=O)CCC(C)CCCC)cc(OC(=O)CCC(C)CCCC)c2)cc(OC(=O)CCC(C)CCCC)c1,1,CN(CCN)CCN,,,A2_T8b,CCCCC(C)CCC(=O)Oc1cc(C=O)cc(OC(=O)CCC(C)CCCC)c1,,,,,,,35.0,10.0,,DOPE,CCCCCCCC/C=C\CCCCCCCC(=O)OC[C@H](COP(=O)([O-])OCC[NH3+])OC(=O)CCCCCCC/C=C\CCCCCCCC,16.0,Cholesterol,CC(C)CCC[C@@H](C)[C@H]1CC[C@H]2[C@@H]3CC=C4C[C@@H](O)CC[C@]4(C)[C@H]3CC[C@]12C,46.5,DMPE-PEG2000,CCCCCCCCCCCCCC(=O)OCC(COP(=O)(O)OCCNCC(=O)OCCOCCOCCOCCOCCOCCOCCOCCOCCOCCOCCOCCOCCOCCOCCOCCOCCOCCOCCOCCOCCOCCOCCOCCOCCOCCOCCOCCOCCOCCOCCOCCOCCOCCOCCOCCOCCOCCOCCOCCOCCOCCOCCOC)OC(=O)CCCCCCCCCCCCC,2.5,,,0.0,citrate,PBS,handmixed,in_vivo,Mouse_B6,heart,intravenous,mRNA,DNA_barcode,5.0,uptake,barcoded,0.231936596,https://www.nature.com/articles/s41467-024-45422-9,38424061.0,66,2,2,38,921.6806169,132.5,2,11,12.5454,268.0264,0.709090909,4,3,922.346,True,False,False
13221,LNP_0013221,LX_2024,LX_2024_F200,2_A2_T8b,CCCCC(C)CCC(=O)Oc1cc(CNCCCN(C)CCCNCc2cc(OC(=O)CCC(C)CCCC)cc(OC(=O)CCC(C)CCCC)c2)cc(OC(=O)CCC(C)CCCC)c1,CCCCC(C)CCC(=O)Oc1cc(CNCCC[NH+](C)CCCNCc2cc(OC(=O)CCC(C)CCCC)cc(OC(=O)CCC(C)CCCC)c2)cc(OC(=O)CCC(C)CCCC)c1,2,CN(CCCN)CCCN,,,A2_T8b,CCCCC(C)CCC(=O)Oc1cc(C=O)cc(OC(=O)CCC(C)CCCC)c1,,,,,,,35.0,10.0,,DOPE,CCCCCCCC/C=C\CCCCCCCC(=O)OC[C@H](COP(=O)([O-])OCC[NH3+])OC(=O)CCCCCCC/C=C\CCCCCCCC,16.0,Cholesterol,CC(C)CCC[C@@H](C)[C@H]1CC[C@H]2[C@@H]3CC=C4C[C@@H](O)CC[C@]4(C)[C@H]3CC[C@]12C,46.5,DMPE-PEG2000,CCCCCCCCCCCCCC(=O)OCC(COP(=O)(O)OCCNCC(=O)OCCOCCOCCOCCOCCOCCOCCOCCOCCOCCOCCOCCOCCOCCOCCOCCOCCOCCOCCOCCOCCOCCOCCOCCOCCOCCOCCOCCOCCOCCOCCOCCOCCOCCOCCOCCOCCOCCOCCOCCOCCOCCOCCOC)OC(=O)CCCCCCCCCCCCC,2.5,,,0.0,citrate,PBS,handmixed,in_vivo,Mouse_B6,heart,intravenous,mRNA,DNA_barcode,5.0,uptake,barcoded,-0.048901865,https://www.nature.com/articles/s41467-024-45422-9,38424061.0,68,2,2,40,949.711917,132.5,2,11,13.3256,277.2604,0.719298246,4,3,950.4,True,False,False
13222,LNP_0013222,LX_2024,LX_2024_F201,3_A2_T8b,CCCCC(C)CCC(=O)Oc1cc(CNCCN2CCN(CCNCc3cc(OC(=O)CCC(C)CCCC)cc(OC(=O)CCC(C)CCCC)c3)CC2)cc(OC(=O)CCC(C)CCCC)c1,CCCCC(C)CCC(=O)Oc1cc(CNCCN2CC[NH+](CCNCc3cc(OC(=O)CCC(C)CCCC)cc(OC(=O)CCC(C)CCCC)c3)CC2)cc(OC(=O)CCC(C)CCCC)c1,3,NCCN1CCN(CCN)CC1,,,A2_T8b,CCCCC(C)CCC(=O)Oc1cc(C=O)cc(OC(=O)CCC(C)CCCC)c1,,,,,,,35.0,10.0,,DOPE,CCCCCCCC/C=C\CCCCCCCC(=O)OC[C@H](COP(=O)([O-])OCC[NH3+])OC(=O)CCCCCCC/C=C\CCCCCCCC,16.0,Cholesterol,CC(C)CCC[C@@H](C)[C@H]1CC[C@H]2[C@@H]3CC=C4C[C@@H](O)CC[C@]4(C)[C@H]3CC[C@]12C,46.5,DMPE-PEG2000,CCCCCCCCCCCCCC(=O)OCC(COP(=O)(O)OCCNCC(=O)OCCOCCOCCOCCOCCOCCOCCOCCOCCOCCOCCOCCOCCOCCOCCOCCOCCOCCOCCOCCOCCOCCOCCOCCOCCOCCOCCOCCOCCOCCOCCOCCOCCOCCOCCOCCOCCOCCOCCOCCOCCOCCOCCOC)OC(=O)CCCCCCCCCCCCC,2.5,,,0.0,citrate,PBS,handmixed,in_vivo,Mouse_B6,heart,intravenous,mRNA,DNA_barcode,5.0,uptake,barcoded,0.174720888,https://www.nature.com/articles/s41467-024-45422-9,38424061.0,70,3,2,38,976.722816,135.74,2,12,12.2312,283.4094,0.724137931,4,4,977.426,True,False,False
13223,LNP_0013223,LX_2024,LX_2024_F202,4_A2_T8b,CCCCC(C)CCC(=O)Oc1cc(CNCCCN2CCN(CCCNCc3cc(OC(=O)CCC(C)CCCC)cc(OC(=O)CCC(C)CCCC)c3)CC2)cc(OC(=O)CCC(C)CCCC)c1,CCCCC(C)CCC(=O)Oc1cc(CNCCCN2CC[NH+](CCCNCc3cc(OC(=O)CCC(C)CCCC)cc(OC(=O)CCC(C)CCCC)c3)CC2)cc(OC(=O)CCC(C)CCCC)c1,4,NCCCN1CCN(CCCN)CC1,,,A2_T8b,CCCCC(C)CCC(=O)Oc1cc(C=O)cc(OC(=O)CCC(C)CCCC)c1,,,,,,,35.0,10.0,,DOPE,CCCCCCCC/C=C\CCCCCCCC(=O)OC[C@H](COP(=O)([O-])OCC[NH3+])OC(=O)CCCCCCC/C=C\CCCCCCCC,16.0,Cholesterol,CC(C)CCC[C@@H](C)[C@H]1CC[C@H]2[C@@H]3CC=C4C[C@@H](O)CC[C@]4(C)[C@H]3CC[C@]12C,46.5,DMPE-PEG2000,CCCCCCCCCCCCCC(=O)OCC(COP(=O)(O)OCCNCC(=O)OCCOCCOCCOCCOCCOCCOCCOCCOCCOCCOCCOCCOCCOCCOCCOCCOCCOCCOCCOCCOCCOCCOCCOCCOCCOCCOCCOCCOCCOCCOCCOCCOCCOCCOCCOCCOCCOCCOCCOCCOCCOCCOCCOC)OC(=O)CCCCCCCCCCCCC,2.5,,,0.0,citrate,PBS,handmixed,in_vivo,Mouse_B6,heart,intravenous,mRNA,DNA_barcode,5.0,uptake,barcoded,0.992859571,https://www.nature.com/articles/s41467-024-45422-9,38424061.0,72,3,2,40,1004.754116,135.74,2,12,13.0114,292.6434,0.733333333,4,4,1005.48,True,False,False
13224,LNP_0013224,LX_2024,LX_2024_F203,1_A3_T9b2,CCCCC(CC)CCC(=O)Oc1cc(OC(=O)CCC(CC)CCCC)c(CNCCN(C)CCNCc2c(OC(=O)CCC(CC)CCCC)cc(OC(=O)CCC(CC)CCCC)cc2OC(=O)CCC(CC)CCCC)c(OC(=O)CCC(CC)CCCC)c1,CCCCC(CC)CCC(=O)Oc1cc(OC(=O)CCC(CC)CCCC)c(CNCC[NH+](C)CCNCc2c(OC(=O)CCC(CC)CCCC)cc(OC(=O)CCC(CC)CCCC)cc2OC(=O)CCC(CC)CCCC)c(OC(=O)CCC(CC)CCCC)c1,1,CN(CCN)CCN,,,A3_T9b2,CCCCC(CC)CCC(=O)Oc1cc(OC(=O)CCC(CC)CCCC)c(C=O)c(OC(=O)CCC(CC)CCCC)c1,,,,,,,35.0,10.0,,DOPE,CCCCCCCC/C=C\CCCCCCCC(=O)OC[C@H](COP(=O)([O-])OCC[NH3+])OC(=O)CCCCCCC/C=C\CCCCCCCC,16.0,Cholesterol,CC(C)CCC[C@@H](C)[C@H]1CC[C@H]2[C@@H]3CC=C4C[C@@H](O)CC[C@]4(C)[C@H]3CC[C@]12C,46.5,DMPE-PEG2000,CCCCCCCCCCCCCC(=O)OCC(COP(=O)(O)OCCNCC(=O)OCCOCCOCCOCCOCCOCCOCCOCCOCCOCCOCCOCCOCCOCCOCCOCCOCCOCCOCCOCCOCCOCCOCCOCCOCCOCCOCCOCCOCCOCCOCCOCCOCCOCCOCCOCCOCCOCCOCCOCCOCCOCCOCCOC)OC(=O)CCCCCCCCCCCCC,2.5,,,0.0,citrate,PBS,handmixed,in_vivo,Mouse_B6,heart,intravenous,mRNA,DNA_barcode,5.0,uptake,barcoded,1.153892551,https://www.nature.com/articles/s41467-024-45422-9,38424061.0,94,2,2,58,1318.004577,185.1,2,15,19.9098,382.8444,0.772151899,6,3,1318.958,True,False,False
13225,LNP_0013225,LX_2024,LX_2024_F204,1_A3_T9b2,CCCCC(CC)CCC(=O)Oc1cc(OC(=O)CCC(CC)CCCC)c(CNCCN(C)CCNCc2c(OC(=O)CCC(CC)CCCC)cc(OC(=O)CCC(CC)CCCC)cc2OC(=O)CCC(CC)CCCC)c(OC(=O)CCC(CC)CCCC)c1,CCCCC(CC)CCC(=O)Oc1cc(OC(=O)CCC(CC)CCCC)c(CNCC[NH+](C)CCNCc2c(OC(=O)CCC(CC)CCCC)cc(OC(=O)CCC(CC)CCCC)cc2OC(=O)CCC(CC)CCCC)c(OC(=O)CCC(CC)CCCC)c1,1,CN(CCN)CCN,,,A3_T9b2,CCCCC(CC)CCC(=O)Oc1cc(OC(=O)CCC(CC)CCCC)c(C=O)c(OC(=O)CCC(CC)CCCC)c1,,,,,,,35.0,10.0,,DOPE,CCCCCCCC/C=C\CCCCCCCC(=O)OC[C@H](COP(=O)([O-])OCC[NH3+])OC(=O)CCCCCCC/C=C\CCCCCCCC,16.0,Cholesterol,CC(C)CCC[C@@H](C)[C@H]1CC[C@H]2[C@@H]3CC=C4C[C@@H](O)CC[C@]4(C)[C@H]3CC[C@]12C,46.5,DMPE-PEG2000,CCCCCCCCCCCCCC(=O)OCC(COP(=O)(O)OCCNCC(=O)OCCOCCOCCOCCOCCOCCOCCOCCOCCOCCOCCOCCOCCOCCOCCOCCOCCOCCOCCOCCOCCOCCOCCOCCOCCOCCOCCOCCOCCOCCOCCOCCOCCOCCOCCOCCOCCOCCOCCOCCOCCOCCOCCOC)OC(=O)CCCCCCCCCCCCC,2.5,,,0.0,citrate,PBS,handmixed,in_vivo,Mouse_B6,heart,intravenous,mRNA,DNA_barcode,5.0,uptake,barcoded,1.72654018,https://www.nature.com/articles/s41467-024-45422-9,38424061.0,94,2,2,58,1318.004577,185.1,2,15,19.9098,382.8444,0.772151899,6,3,1318.958,True,False,False
13226,LNP_0013226,LX_2024,LX_2024_F205,1_A2_T9b,CCCCCC(C)CCC(=O)Oc1cc(CNCCN(C)CCNCc2cc(OC(=O)CCC(C)CCCCC)cc(OC(=O)CCC(C)CCCCC)c2)cc(OC(=O)CCC(C)CCCCC)c1,CCCCCC(C)CCC(=O)Oc1cc(CNCC[NH+](C)CCNCc2cc(OC(=O)CCC(C)CCCCC)cc(OC(=O)CCC(C)CCCCC)c2)cc(OC(=O)CCC(C)CCCCC)c1,1,CN(CCN)CCN,,,A2_T9b,CCCCCC(C)CCC(=O)Oc1cc(C=O)cc(OC(=O)CCC(C)CCCCC)c1,,,,,,,35.0,10.0,,DOPE,CCCCCCCC/C=C\CCCCCCCC(=O)OC[C@H](COP(=O)([O-])OCC[NH3+])OC(=O)CCCCCCC/C=C\CCCCCCCC,16.0,Cholesterol,CC(C)CCC[C@@H](C)[C@H]1CC[C@H]2[C@@H]3CC=C4C[C@@H](O)CC[C@]4(C)[C@H]3CC[C@]12C,46.5,DMPE-PEG2000,CCCCCCCCCCCCCC(=O)OCC(COP(=O)(O)OCCNCC(=O)OCCOCCOCCOCCOCCOCCOCCOCCOCCOCCOCCOCCOCCOCCOCCOCCOCCOCCOCCOCCOCCOCCOCCOCCOCCOCCOCCOCCOCCOCCOCCOCCOCCOCCOCCOCCOCCOCCOCCOCCOCCOCCOCCOC)OC(=O)CCCCCCCCCCCCC,2.5,,,0.0,citrate,PBS,handmixed,in_vivo,Mouse_B6,heart,intravenous,mRNA,DNA_barcode,5.0,uptake,barcoded,-0.280683188,https://www.nature.com/articles/s41467-024-45422-9,38424061.0,70,2,2,42,977.7432171,132.5,2,11,14.1058,286.4944,0.728813559,4,3,978.454,True,False,False
13227,LNP_0013227,LX_2024,LX_2024_F206,2_A2_T9b,CCCCCC(C)CCC(=O)Oc1cc(CNCCCN(C)CCCNCc2cc(OC(=O)CCC(C)CCCCC)cc(OC(=O)CCC(C)CCCCC)c2)cc(OC(=O)CCC(C)CCCCC)c1,CCCCCC(C)CCC(=O)Oc1cc(CNCCC[NH+](C)CCCNCc2cc(OC(=O)CCC(C)CCCCC)cc(OC(=O)CCC(C)CCCCC)c2)cc(OC(=O)CCC(C)CCCCC)c1,2,CN(CCCN)CCCN,,,A2_T9b,CCCCCC(C)CCC(=O)Oc1cc(C=O)cc(OC(=O)CCC(C)CCCCC)c1,,,,,,,35.0,10.0,,DOPE,CCCCCCCC/C=C\CCCCCCCC(=O)OC[C@H](COP(=O)([O-])OCC[NH3+])OC(=O)CCCCCCC/C=C\CCCCCCCC,16.0,Cholesterol,CC(C)CCC[C@@H](C)[C@H]1CC[C@H]2[C@@H]3CC=C4C[C@@H](O)CC[C@]4(C)[C@H]3CC[C@]12C,46.5,DMPE-PEG2000,CCCCCCCCCCCCCC(=O)OCC(COP(=O)(O)OCCNCC(=O)OCCOCCOCCOCCOCCOCCOCCOCCOCCOCCOCCOCCOCCOCCOCCOCCOCCOCCOCCOCCOCCOCCOCCOCCOCCOCCOCCOCCOCCOCCOCCOCCOCCOCCOCCOCCOCCOCCOCCOCCOCCOCCOCCOC)OC(=O)CCCCCCCCCCCCC,2.5,,,0.0,citrate,PBS,handmixed,in_vivo,Mouse_B6,heart,intravenous,mRNA,DNA_barcode,5.0,uptake,barcoded,0.194881601,https://www.nature.com/articles/s41467-024-45422-9,38424061.0,72,2,2,44,1005.774517,132.5,2,11,14.886,295.7284,0.737704918,4,3,1006.508,True,False,False
13228,LNP_0013228,LX_2024,LX_2024_F207,3_A2_T9b,CCCCCC(C)CCC(=O)Oc1cc(CNCCN2CCN(CCNCc3cc(OC(=O)CCC(C)CCCCC)cc(OC(=O)CCC(C)CCCCC)c3)CC2)cc(OC(=O)CCC(C)CCCCC)c1,CCCCCC(C)CCC(=O)Oc1cc(CNCCN2CC[NH+](CCNCc3cc(OC(=O)CCC(C)CCCCC)cc(OC(=O)CCC(C)CCCCC)c3)CC2)cc(OC(=O)CCC(C)CCCCC)c1,3,NCCN1CCN(CCN)CC1,,,A2_T9b,CCCCCC(C)CCC(=O)Oc1cc(C=O)cc(OC(=O)CCC(C)CCCCC)c1,,,,,,,35.0,10.0,,DOPE,CCCCCCCC/C=C\CCCCCCCC(=O)OC[C@H](COP(=O)([O-])OCC[NH3+])OC(=O)CCCCCCC/C=C\CCCCCCCC,16.0,Cholesterol,CC(C)CCC[C@@H](C)[C@H]1CC[C@H]2[C@@H]3CC=C4C[C@@H](O)CC[C@]4(C)[C@H]3CC[C@]12C,46.5,DMPE-PEG2000,CCCCCCCCCCCCCC(=O)OCC(COP(=O)(O)OCCNCC(=O)OCCOCCOCCOCCOCCOCCOCCOCCOCCOCCOCCOCCOCCOCCOCCOCCOCCOCCOCCOCCOCCOCCOCCOCCOCCOCCOCCOCCOCCOCCOCCOCCOCCOCCOCCOCCOCCOCCOCCOCCOCCOCCOCCOC)OC(=O)CCCCCCCCCCCCC,2.5,,,0.0,citrate,PBS,handmixed,in_vivo,Mouse_B6,heart,intravenous,mRNA,DNA_barcode,5.0,uptake,barcoded,0.700840865,https://www.nature.com/articles/s41467-024-45422-9,38424061.0,74,3,2,42,1032.785416,135.74,2,12,13.7916,301.8774,0.741935484,4,4,1033.534,True,False,False
13229,LNP_0013229,LX_2024,LX_2024_F208,4_A2_T9b,CCCCCC(C)CCC(=O)Oc1cc(CNCCCN2CCN(CCCNCc3cc(OC(=O)CCC(C)CCCCC)cc(OC(=O)CCC(C)CCCCC)c3)CC2)cc(OC(=O)CCC(C)CCCCC)c1,CCCCCC(C)CCC(=O)Oc1cc(CNCCCN2CC[NH+](CCCNCc3cc(OC(=O)CCC(C)CCCCC)cc(OC(=O)CCC(C)CCCCC)c3)CC2)cc(OC(=O)CCC(C)CCCCC)c1,4,NCCCN1CCN(CCCN)CC1,,,A2_T9b,CCCCCC(C)CCC(=O)Oc1cc(C=O)cc(OC(=O)CCC(C)CCCCC)c1,,,,,,,35.0,10.0,,DOPE,CCCCCCCC/C=C\CCCCCCCC(=O)OC[C@H](COP(=O)([O-])OCC[NH3+])OC(=O)CCCCCCC/C=C\CCCCCCCC,16.0,Cholesterol,CC(C)CCC[C@@H](C)[C@H]1CC[C@H]2[C@@H]3CC=C4C[C@@H](O)CC[C@]4(C)[C@H]3CC[C@]12C,46.5,DMPE-PEG2000,CCCCCCCCCCCCCC(=O)OCC(COP(=O)(O)OCCNCC(=O)OCCOCCOCCOCCOCCOCCOCCOCCOCCOCCOCCOCCOCCOCCOCCOCCOCCOCCOCCOCCOCCOCCOCCOCCOCCOCCOCCOCCOCCOCCOCCOCCOCCOCCOCCOCCOCCOCCOCCOCCOCCOCCOCCOC)OC(=O)CCCCCCCCCCCCC,2.5,,,0.0,citrate,PBS,handmixed,in_vivo,Mouse_B6,heart,intravenous,mRNA,DNA_barcode,5.0,uptake,barcoded,0.836349594,https://www.nature.com/articles/s41467-024-45422-9,38424061.0,76,3,2,44,1060.816716,135.74,2,12,14.5718,311.1114,0.75,4,4,1061.588,True,False,False
13230,LNP_0013230,LX_2024,LX_2024_F209,1_A3_T9b2,CCCCC(CC)CCC(=O)Oc1cc(OC(=O)CCC(CC)CCCC)c(CNCCN(C)CCNCc2c(OC(=O)CCC(CC)CCCC)cc(OC(=O)CCC(CC)CCCC)cc2OC(=O)CCC(CC)CCCC)c(OC(=O)CCC(CC)CCCC)c1,CCCCC(CC)CCC(=O)Oc1cc(OC(=O)CCC(CC)CCCC)c(CNCC[NH+](C)CCNCc2c(OC(=O)CCC(CC)CCCC)cc(OC(=O)CCC(CC)CCCC)cc2OC(=O)CCC(CC)CCCC)c(OC(=O)CCC(CC)CCCC)c1,1,CN(CCN)CCN,,,A3_T9b2,CCCCC(CC)CCC(=O)Oc1cc(OC(=O)CCC(CC)CCCC)c(C=O)c(OC(=O)CCC(CC)CCCC)c1,,,,,,,35.0,10.0,,DOPE,CCCCCCCC/C=C\CCCCCCCC(=O)OC[C@H](COP(=O)([O-])OCC[NH3+])OC(=O)CCCCCCC/C=C\CCCCCCCC,16.0,Cholesterol,CC(C)CCC[C@@H](C)[C@H]1CC[C@H]2[C@@H]3CC=C4C[C@@H](O)CC[C@]4(C)[C@H]3CC[C@]12C,46.5,DMPE-PEG2000,CCCCCCCCCCCCCC(=O)OCC(COP(=O)(O)OCCNCC(=O)OCCOCCOCCOCCOCCOCCOCCOCCOCCOCCOCCOCCOCCOCCOCCOCCOCCOCCOCCOCCOCCOCCOCCOCCOCCOCCOCCOCCOCCOCCOCCOCCOCCOCCOCCOCCOCCOCCOCCOCCOCCOCCOCCOC)OC(=O)CCCCCCCCCCCCC,2.5,,,0.0,citrate,PBS,handmixed,in_vivo,Mouse_B6,heart,intravenous,mRNA,DNA_barcode,5.0,uptake,barcoded,-0.543259673,https://www.nature.com/articles/s41467-024-45422-9,38424061.0,94,2,2,58,1318.004577,185.1,2,15,19.9098,382.8444,0.772151899,6,3,1318.958,True,False,False
13231,LNP_0013231,LX_2024,LX_2024_F210,1_A3_T9b2,CCCCC(CC)CCC(=O)Oc1cc(OC(=O)CCC(CC)CCCC)c(CNCCN(C)CCNCc2c(OC(=O)CCC(CC)CCCC)cc(OC(=O)CCC(CC)CCCC)cc2OC(=O)CCC(CC)CCCC)c(OC(=O)CCC(CC)CCCC)c1,CCCCC(CC)CCC(=O)Oc1cc(OC(=O)CCC(CC)CCCC)c(CNCC[NH+](C)CCNCc2c(OC(=O)CCC(CC)CCCC)cc(OC(=O)CCC(CC)CCCC)cc2OC(=O)CCC(CC)CCCC)c(OC(=O)CCC(CC)CCCC)c1,1,CN(CCN)CCN,,,A3_T9b2,CCCCC(CC)CCC(=O)Oc1cc(OC(=O)CCC(CC)CCCC)c(C=O)c(OC(=O)CCC(CC)CCCC)c1,,,,,,,35.0,10.0,,DOPE,CCCCCCCC/C=C\CCCCCCCC(=O)OC[C@H](COP(=O)([O-])OCC[NH3+])OC(=O)CCCCCCC/C=C\CCCCCCCC,16.0,Cholesterol,CC(C)CCC[C@@H](C)[C@H]1CC[C@H]2[C@@H]3CC=C4C[C@@H](O)CC[C@]4(C)[C@H]3CC[C@]12C,46.5,DMPE-PEG2000,CCCCCCCCCCCCCC(=O)OCC(COP(=O)(O)OCCNCC(=O)OCCOCCOCCOCCOCCOCCOCCOCCOCCOCCOCCOCCOCCOCCOCCOCCOCCOCCOCCOCCOCCOCCOCCOCCOCCOCCOCCOCCOCCOCCOCCOCCOCCOCCOCCOCCOCCOCCOCCOCCOCCOCCOCCOC)OC(=O)CCCCCCCCCCCCC,2.5,,,0.0,citrate,PBS,handmixed,in_vivo,Mouse_B6,heart,intravenous,mRNA,DNA_barcode,5.0,uptake,barcoded,-0.153411156,https://www.nature.com/articles/s41467-024-45422-9,38424061.0,94,2,2,58,1318.004577,185.1,2,15,19.9098,382.8444,0.772151899,6,3,1318.958,True,False,False
13232,LNP_0013232,LX_2024,LX_2024_F211,1_A2_T9b2,CCCCC(CC)CCC(=O)Oc1cc(CNCCN(C)CCNCc2cc(OC(=O)CCC(CC)CCCC)cc(OC(=O)CCC(CC)CCCC)c2)cc(OC(=O)CCC(CC)CCCC)c1,CCCCC(CC)CCC(=O)Oc1cc(CNCC[NH+](C)CCNCc2cc(OC(=O)CCC(CC)CCCC)cc(OC(=O)CCC(CC)CCCC)c2)cc(OC(=O)CCC(CC)CCCC)c1,1,CN(CCN)CCN,,,A2_T9b2,CCCCC(CC)CCC(=O)Oc1cc(C=O)cc(OC(=O)CCC(CC)CCCC)c1,,,,,,,35.0,10.0,,DOPE,CCCCCCCC/C=C\CCCCCCCC(=O)OC[C@H](COP(=O)([O-])OCC[NH3+])OC(=O)CCCCCCC/C=C\CCCCCCCC,16.0,Cholesterol,CC(C)CCC[C@@H](C)[C@H]1CC[C@H]2[C@@H]3CC=C4C[C@@H](O)CC[C@]4(C)[C@H]3CC[C@]12C,46.5,DMPE-PEG2000,CCCCCCCCCCCCCC(=O)OCC(COP(=O)(O)OCCNCC(=O)OCCOCCOCCOCCOCCOCCOCCOCCOCCOCCOCCOCCOCCOCCOCCOCCOCCOCCOCCOCCOCCOCCOCCOCCOCCOCCOCCOCCOCCOCCOCCOCCOCCOCCOCCOCCOCCOCCOCCOCCOCCOCCOCCOC)OC(=O)CCCCCCCCCCCCC,2.5,,,0.0,citrate,PBS,handmixed,in_vivo,Mouse_B6,heart,intravenous,mRNA,DNA_barcode,5.0,uptake,barcoded,1.014790706,https://www.nature.com/articles/s41467-024-45422-9,38424061.0,70,2,2,42,977.7432171,132.5,2,11,14.1058,286.4944,0.728813559,4,3,978.454,True,False,False
13233,LNP_0013233,LX_2024,LX_2024_F212,2_A2_T9b2,CCCCC(CC)CCC(=O)Oc1cc(CNCCCN(C)CCCNCc2cc(OC(=O)CCC(CC)CCCC)cc(OC(=O)CCC(CC)CCCC)c2)cc(OC(=O)CCC(CC)CCCC)c1,CCCCC(CC)CCC(=O)Oc1cc(CNCCC[NH+](C)CCCNCc2cc(OC(=O)CCC(CC)CCCC)cc(OC(=O)CCC(CC)CCCC)c2)cc(OC(=O)CCC(CC)CCCC)c1,2,CN(CCCN)CCCN,,,A2_T9b2,CCCCC(CC)CCC(=O)Oc1cc(C=O)cc(OC(=O)CCC(CC)CCCC)c1,,,,,,,35.0,10.0,,DOPE,CCCCCCCC/C=C\CCCCCCCC(=O)OC[C@H](COP(=O)([O-])OCC[NH3+])OC(=O)CCCCCCC/C=C\CCCCCCCC,16.0,Cholesterol,CC(C)CCC[C@@H](C)[C@H]1CC[C@H]2[C@@H]3CC=C4C[C@@H](O)CC[C@]4(C)[C@H]3CC[C@]12C,46.5,DMPE-PEG2000,CCCCCCCCCCCCCC(=O)OCC(COP(=O)(O)OCCNCC(=O)OCCOCCOCCOCCOCCOCCOCCOCCOCCOCCOCCOCCOCCOCCOCCOCCOCCOCCOCCOCCOCCOCCOCCOCCOCCOCCOCCOCCOCCOCCOCCOCCOCCOCCOCCOCCOCCOCCOCCOCCOCCOCCOCCOC)OC(=O)CCCCCCCCCCCCC,2.5,,,0.0,citrate,PBS,handmixed,in_vivo,Mouse_B6,heart,intravenous,mRNA,DNA_barcode,5.0,uptake,barcoded,1.563917963,https://www.nature.com/articles/s41467-024-45422-9,38424061.0,72,2,2,44,1005.774517,132.5,2,11,14.886,295.7284,0.737704918,4,3,1006.508,True,False,False
13234,LNP_0013234,LX_2024,LX_2024_F213,3_A2_T9b2,CCCCC(CC)CCC(=O)Oc1cc(CNCCN2CCN(CCNCc3cc(OC(=O)CCC(CC)CCCC)cc(OC(=O)CCC(CC)CCCC)c3)CC2)cc(OC(=O)CCC(CC)CCCC)c1,CCCCC(CC)CCC(=O)Oc1cc(CNCCN2CC[NH+](CCNCc3cc(OC(=O)CCC(CC)CCCC)cc(OC(=O)CCC(CC)CCCC)c3)CC2)cc(OC(=O)CCC(CC)CCCC)c1,3,NCCN1CCN(CCN)CC1,,,A2_T9b2,CCCCC(CC)CCC(=O)Oc1cc(C=O)cc(OC(=O)CCC(CC)CCCC)c1,,,,,,,35.0,10.0,,DOPE,CCCCCCCC/C=C\CCCCCCCC(=O)OC[C@H](COP(=O)([O-])OCC[NH3+])OC(=O)CCCCCCC/C=C\CCCCCCCC,16.0,Cholesterol,CC(C)CCC[C@@H](C)[C@H]1CC[C@H]2[C@@H]3CC=C4C[C@@H](O)CC[C@]4(C)[C@H]3CC[C@]12C,46.5,DMPE-PEG2000,CCCCCCCCCCCCCC(=O)OCC(COP(=O)(O)OCCNCC(=O)OCCOCCOCCOCCOCCOCCOCCOCCOCCOCCOCCOCCOCCOCCOCCOCCOCCOCCOCCOCCOCCOCCOCCOCCOCCOCCOCCOCCOCCOCCOCCOCCOCCOCCOCCOCCOCCOCCOCCOCCOCCOCCOCCOC)OC(=O)CCCCCCCCCCCCC,2.5,,,0.0,citrate,PBS,handmixed,in_vivo,Mouse_B6,heart,intravenous,mRNA,DNA_barcode,5.0,uptake,barcoded,-0.618784734,https://www.nature.com/articles/s41467-024-45422-9,38424061.0,74,3,2,42,1032.785416,135.74,2,12,13.7916,301.8774,0.741935484,4,4,1033.534,True,False,False
13235,LNP_0013235,LX_2024,LX_2024_F214,4_A2_T9b2,CCCCC(CC)CCC(=O)Oc1cc(CNCCCN2CCN(CCCNCc3cc(OC(=O)CCC(CC)CCCC)cc(OC(=O)CCC(CC)CCCC)c3)CC2)cc(OC(=O)CCC(CC)CCCC)c1,CCCCC(CC)CCC(=O)Oc1cc(CNCCCN2CC[NH+](CCCNCc3cc(OC(=O)CCC(CC)CCCC)cc(OC(=O)CCC(CC)CCCC)c3)CC2)cc(OC(=O)CCC(CC)CCCC)c1,4,NCCCN1CCN(CCCN)CC1,,,A2_T9b2,CCCCC(CC)CCC(=O)Oc1cc(C=O)cc(OC(=O)CCC(CC)CCCC)c1,,,,,,,35.0,10.0,,DOPE,CCCCCCCC/C=C\CCCCCCCC(=O)OC[C@H](COP(=O)([O-])OCC[NH3+])OC(=O)CCCCCCC/C=C\CCCCCCCC,16.0,Cholesterol,CC(C)CCC[C@@H](C)[C@H]1CC[C@H]2[C@@H]3CC=C4C[C@@H](O)CC[C@]4(C)[C@H]3CC[C@]12C,46.5,DMPE-PEG2000,CCCCCCCCCCCCCC(=O)OCC(COP(=O)(O)OCCNCC(=O)OCCOCCOCCOCCOCCOCCOCCOCCOCCOCCOCCOCCOCCOCCOCCOCCOCCOCCOCCOCCOCCOCCOCCOCCOCCOCCOCCOCCOCCOCCOCCOCCOCCOCCOCCOCCOCCOCCOCCOCCOCCOCCOCCOC)OC(=O)CCCCCCCCCCCCC,2.5,,,0.0,citrate,PBS,handmixed,in_vivo,Mouse_B6,heart,intravenous,mRNA,DNA_barcode,5.0,uptake,barcoded,0.572266616,https://www.nature.com/articles/s41467-024-45422-9,38424061.0,76,3,2,44,1060.816716,135.74,2,12,14.5718,311.1114,0.75,4,4,1061.588,True,False,False
13236,LNP_0013236,LX_2024,LX_2024_F215,1_A3_T9b2,CCCCC(CC)CCC(=O)Oc1cc(OC(=O)CCC(CC)CCCC)c(CNCCN(C)CCNCc2c(OC(=O)CCC(CC)CCCC)cc(OC(=O)CCC(CC)CCCC)cc2OC(=O)CCC(CC)CCCC)c(OC(=O)CCC(CC)CCCC)c1,CCCCC(CC)CCC(=O)Oc1cc(OC(=O)CCC(CC)CCCC)c(CNCC[NH+](C)CCNCc2c(OC(=O)CCC(CC)CCCC)cc(OC(=O)CCC(CC)CCCC)cc2OC(=O)CCC(CC)CCCC)c(OC(=O)CCC(CC)CCCC)c1,1,CN(CCN)CCN,,,A3_T9b2,CCCCC(CC)CCC(=O)Oc1cc(OC(=O)CCC(CC)CCCC)c(C=O)c(OC(=O)CCC(CC)CCCC)c1,,,,,,,35.0,10.0,,DOPE,CCCCCCCC/C=C\CCCCCCCC(=O)OC[C@H](COP(=O)([O-])OCC[NH3+])OC(=O)CCCCCCC/C=C\CCCCCCCC,16.0,Cholesterol,CC(C)CCC[C@@H](C)[C@H]1CC[C@H]2[C@@H]3CC=C4C[C@@H](O)CC[C@]4(C)[C@H]3CC[C@]12C,46.5,DMPE-PEG2000,CCCCCCCCCCCCCC(=O)OCC(COP(=O)(O)OCCNCC(=O)OCCOCCOCCOCCOCCOCCOCCOCCOCCOCCOCCOCCOCCOCCOCCOCCOCCOCCOCCOCCOCCOCCOCCOCCOCCOCCOCCOCCOCCOCCOCCOCCOCCOCCOCCOCCOCCOCCOCCOCCOCCOCCOCCOC)OC(=O)CCCCCCCCCCCCC,2.5,,,0.0,citrate,PBS,handmixed,in_vivo,Mouse_B6,heart,intravenous,mRNA,DNA_barcode,5.0,uptake,barcoded,-0.398547657,https://www.nature.com/articles/s41467-024-45422-9,38424061.0,94,2,2,58,1318.004577,185.1,2,15,19.9098,382.8444,0.772151899,6,3,1318.958,True,False,False
13237,LNP_0013237,LX_2024,LX_2024_F216,1_A3_T9b2,CCCCC(CC)CCC(=O)Oc1cc(OC(=O)CCC(CC)CCCC)c(CNCCN(C)CCNCc2c(OC(=O)CCC(CC)CCCC)cc(OC(=O)CCC(CC)CCCC)cc2OC(=O)CCC(CC)CCCC)c(OC(=O)CCC(CC)CCCC)c1,CCCCC(CC)CCC(=O)Oc1cc(OC(=O)CCC(CC)CCCC)c(CNCC[NH+](C)CCNCc2c(OC(=O)CCC(CC)CCCC)cc(OC(=O)CCC(CC)CCCC)cc2OC(=O)CCC(CC)CCCC)c(OC(=O)CCC(CC)CCCC)c1,1,CN(CCN)CCN,,,A3_T9b2,CCCCC(CC)CCC(=O)Oc1cc(OC(=O)CCC(CC)CCCC)c(C=O)c(OC(=O)CCC(CC)CCCC)c1,,,,,,,35.0,10.0,,DOPE,CCCCCCCC/C=C\CCCCCCCC(=O)OC[C@H](COP(=O)([O-])OCC[NH3+])OC(=O)CCCCCCC/C=C\CCCCCCCC,16.0,Cholesterol,CC(C)CCC[C@@H](C)[C@H]1CC[C@H]2[C@@H]3CC=C4C[C@@H](O)CC[C@]4(C)[C@H]3CC[C@]12C,46.5,DMPE-PEG2000,CCCCCCCCCCCCCC(=O)OCC(COP(=O)(O)OCCNCC(=O)OCCOCCOCCOCCOCCOCCOCCOCCOCCOCCOCCOCCOCCOCCOCCOCCOCCOCCOCCOCCOCCOCCOCCOCCOCCOCCOCCOCCOCCOCCOCCOCCOCCOCCOCCOCCOCCOCCOCCOCCOCCOCCOCCOC)OC(=O)CCCCCCCCCCCCC,2.5,,,0.0,citrate,PBS,handmixed,in_vivo,Mouse_B6,heart,intravenous,mRNA,DNA_barcode,5.0,uptake,barcoded,-0.405965808,https://www.nature.com/articles/s41467-024-45422-9,38424061.0,94,2,2,58,1318.004577,185.1,2,15,19.9098,382.8444,0.772151899,6,3,1318.958,True,False,False
13238,LNP_0013238,LX_2024,LX_2024_F217,1_A3_T6b,CCCCC(C)C(=O)Oc1cc(OC(=O)C(C)CCCC)c(CNCCN(C)CCNCc2c(OC(=O)C(C)CCCC)cc(OC(=O)C(C)CCCC)cc2OC(=O)C(C)CCCC)c(OC(=O)C(C)CCCC)c1,CCCCC(C)C(=O)Oc1cc(OC(=O)C(C)CCCC)c(CNCC[NH+](C)CCNCc2c(OC(=O)C(C)CCCC)cc(OC(=O)C(C)CCCC)cc2OC(=O)C(C)CCCC)c(OC(=O)C(C)CCCC)c1,1,CN(CCN)CCN,,,A3_T6b,CCCCC(C)C(=O)Oc1cc(OC(=O)C(C)CCCC)c(C=O)c(OC(=O)C(C)CCCC)c1,,,,,,,35.0,10.0,,DOPE,CCCCCCCC/C=C\CCCCCCCC(=O)OC[C@H](COP(=O)([O-])OCC[NH3+])OC(=O)CCCCCCC/C=C\CCCCCCCC,16.0,Cholesterol,CC(C)CCC[C@@H](C)[C@H]1CC[C@H]2[C@@H]3CC=C4C[C@@H](O)CC[C@]4(C)[C@H]3CC[C@]12C,46.5,DMPE-PEG2000,CCCCCCCCCCCCCC(=O)OCC(COP(=O)(O)OCCNCC(=O)OCCOCCOCCOCCOCCOCCOCCOCCOCCOCCOCCOCCOCCOCCOCCOCCOCCOCCOCCOCCOCCOCCOCCOCCOCCOCCOCCOCCOCCOCCOCCOCCOCCOCCOCCOCCOCCOCCOCCOCCOCCOCCOCCOC)OC(=O)CCCCCCCCCCCCC,2.5,,,0.0,citrate,PBS,handmixed,in_vivo,Mouse_B6,heart,intravenous,mRNA,DNA_barcode,5.0,uptake,barcoded,-1.426742948,https://www.nature.com/articles/s41467-024-45422-9,38424061.0,76,2,2,40,1065.722876,185.1,2,15,12.888,299.7384,0.704918033,6,3,1066.472,True,False,False
