Repository: Nathan6006/LNP_ML

# Artificial intelligence-guided design of lipid nanoparticles for pulmonary gene therapy

## Description

This repository contains the data processing code and analysis discussed in the paper "Artificial intelligence-guided design of lipid nanoparticles for pulmonary gene therapy".

_____

### Making a new dataset (optional)

In order to make a new dataset (and incorporate, for example, your own internal datasets), add a folder in the `data/data_files_to_merge` directory. The folder should have three files:

File: new_data/lnpdb/LNPDB_vivo_del.csv (part 1 of 44)
Index,LNP_ID,Experiment_ID,Formulation_ID,IL_name,IL_SMILES,IL_protonated_SMILES,IL_head_name,IL_head_SMILES,IL_linker_name,IL_linker_SMILES,IL_tail1_name,IL_tail1_SMILES,IL_tail2_name,IL_tail2_SMILES,IL_tail3_name,IL_tail3_SMILES,IL_tail4_name,IL_tail4_SMILES,IL_molratio,IL_to_nucleicacid_massratio,IL_to_nucleicacid_chargeratio,HL_name,HL_SMILES,HL_molratio,CHL_name,CHL_SMILES,CHL_molratio,PEG_name,PEG_SMILES,PEG_molratio,fifthcomponent_name,fifthcomponent_SMILES,fifthcomponent_molratio,Aqueous_buffer,Dialysis_buffer,Mixing_method,Model,Model_type,Model_target,Route_of_administration,Cargo,Cargo_type,Dose_ug_nucleicacid,Experiment_method,Experiment_batching,Experiment_value,Publication_link,Publication_PMID,Heavy.Atoms,Rings,Aromatic.Rings,Rotatable.Bonds,van.der.Waals.Molecular.Volume,Topological.Polar.Surface.Area,Hydrogen.Bond.Donors,Hydrogen.Bond.Acceptors,LogP,Molar.Refractivity,Fraction.sp3.Carbons,sp3.Carbons,Nitrogen.Count,Molecular.Weight,has_ester,has_carbonate,has_disulfide
2170,LNP_0002170,KW_2014,KW_2014_F1183,A31_C14,CCCCCCCCCCCCCCOC(=O)CCN(CCOCCO)CCC(=O)OCCCCCCCCCCCCCC,CCCCCCCCCCCCCCOC(=O)CC[NH+](CCOCCO)CCC(=O)OCCCCCCCCCCCCCC,A31,NCCOCCO,,,C14,C=CC(=O)OCCCCCCCCCCCCCC,,,,,,,50.0,10.0,,DSPC,CCCCCCCCCCCCCCCCCC(=O)OC[C@H](COP(=O)([O-])OCC[N+](C)(C)C)OC(=O)CCCCCCCCCCCCCCCCC,10.0,Cholesterol,CC(C)CCC[C@@H](C)[C@H]1CC[C@H]2[C@@H]3CC=C4C[C@@H](O)CC[C@]4(C)[C@H]3CC[C@]12C,38.5,DMG-PEG2000,CCCCCCCCCCCCCC(=O)OCC(COCCOCCOCCOCCOCCOCCOCCOCCOCCOCCOCCOCCOCCOCCOCCOCCOCCOCCOCCOCCOCCOCCOCCOCCOCCOCCOCCOCCOCCOCCOCCOCCOCCOCCOCCOCCOCCOCCOCCOCCOCCOCCOCCOCCOCCOC)OC(=O)CCCCCCCCCCCCC,1.5,,,0.0,citrate,PBS,handmixed,in_vivo,Mouse_B6,liver,intravenous,siRNA,FVII,100.0,protein_adundance_normalized,individual,-1.060448398,https://www.nature.com/articles/ncomms5277,24969323.0,45,0,0,37,641.5594391,85.3,1,7,9.5661,187.6528,0.947368421,0,1,642.019,True,False,False
2171,LNP_0002171,KW_2014,KW_2014_F1184,A32_C14,CCCCCCCCCCCCCCOC(=O)CCN(CCCCCO)CCC(=O)OCCCCCCCCCCCCCC,CCCCCCCCCCCCCCOC(=O)CC[NH+](CCCCCO)CCC(=O)OCCCCCCCCCCCCCC,A32,,,,C14,C=CC(=O)OCCCCCCCCCCCCCC,,,,,,,50.0,10.0,,DSPC,CCCCCCCCCCCCCCCCCC(=O)OC[C@H](COP(=O)([O-])OCC[N+](C)(C)C)OC(=O)CCCCCCCCCCCCCCCCC,10.0,Cholesterol,CC(C)CCC[C@@H](C)[C@H]1CC[C@H]2[C@@H]3CC=C4C[C@@H](O)CC[C@]4(C)[C@H]3CC[C@]12C,38.5,DMG-PEG2000,CCCCCCCCCCCCCC(=O)OCC(COCCOCCOCCOCCOCCOCCOCCOCCOCCOCCOCCOCCOCCOCCOCCOCCOCCOCCOCCOCCOCCOCCOCCOCCOCCOCCOCCOCCOCCOCCOCCOCCOCCOCCOCCOCCOCCOCCOCCOCCOCCOCCOCCOCCOCCOC)OC(=O)CCCCCCCCCCCCC,1.5,,,0.0,citrate,PBS,handmixed,in_vivo,Mouse_B6,liver,intravenous,siRNA,FVII,100.0,protein_adundance_normalized,individual,-0.926611119,https://www.nature.com/articles/ncomms5277,24969323.0,45,0,0,37,639.5801746,76.07,1,6,10.7198,190.6848,0.948717949,0,1,640.047,True,False,False
2172,LNP_0002172,KW_2014,KW_2014_F1185,A36_C14,CCCCCCCCCCCCCCOC(=O)CCN(CCCCCCO)CCC(=O)OCCCCCCCCCCCCCC,CCCCCCCCCCCCCCOC(=O)CC[NH+](CCCCCCO)CCC(=O)OCCCCCCCCCCCCCC,A36,NCCCCCCO,,,C14,C=CC(=O)OCCCCCCCCCCCCCC,,,,,,,50.0,10.0,,DSPC,CCCCCCCCCCCCCCCCCC(=O)OC[C@H](COP(=O)([O-])OCC[N+](C)(C)C)OC(=O)CCCCCCCCCCCCCCCCC,10.0,Cholesterol,CC(C)CCC[C@@H](C)[C@H]1CC[C@H]2[C@@H]3CC=C4C[C@@H](O)CC[C@]4(C)[C@H]3CC[C@]12C,38.5,DMG-PEG2000,CCCCCCCCCCCCCC(=O)OCC(COCCOCCOCCOCCOCCOCCOCCOCCOCCOCCOCCOCCOCCOCCOCCOCCOCCOCCOCCOCCOCCOCCOCCOCCOCCOCCOCCOCCOCCOCCOCCOCCOCCOCCOCCOCCOCCOCCOCCOCCOCCOCCOCCOCCOCCOC)OC(=O)CCCCCCCCCCCCC,1.5,,,0.0,citrate,PBS,handmixed,in_vivo,Mouse_B6,liver,intravenous,siRNA,FVII,100.0,protein_adundance_normalized,individual,-0.113260748,https://www.nature.com/articles/ncomms5277,24969323.0,46,0,0,38,653.5958246,76.07,1,6,11.1099,195.3018,0.95,0,1,654.074,True,False,False
2173,LNP_0002173,KW_2014,KW_2014_F1186,A64_C14,CCCCCCCCCCCCCCOC(=O)CCN(CC)CCCN(CC)CCC(=O)OCCCCCCCCCCCCCC,CCCCCCCCCCCCCCOC(=O)CCN(CC)CCC[NH+](CC)CCC(=O)OCCCCCCCCCCCCCC,A64,CCNCCCNCC,,,C14,C=CC(=O)OCCCCCCCCCCCCCC,,,,,,,50.0,10.0,,DSPC,CCCCCCCCCCCCCCCCCC(=O)OC[C@H](COP(=O)([O-])OCC[N+](C)(C)C)OC(=O)CCCCCCCCCCCCCCCCC,10.0,Cholesterol,CC(C)CCC[C@@H](C)[C@H]1CC[C@H]2[C@@H]3CC=C4C[C@@H](O)CC[C@]4(C)[C@H]3CC[C@]12C,38.5,DMG-PEG2000,CCCCCCCCCCCCCC(=O)OCC(COCCOCCOCCOCCOCCOCCOCCOCCOCCOCCOCCOCCOCCOCCOCCOCCOCCOCCOCCOCCOCCOCCOCCOCCOCCOCCOCCOCCOCCOCCOCCOCCOCCOCCOCCOCCOCCOCCOCCOCCOCCOCCOCCOCCOCCOC)OC(=O)CCCCCCCCCCCCC,1.5,,,0.0,citrate,PBS,handmixed,in_vivo,Mouse_B6,liver,intravenous,siRNA,FVII,100.0,protein_adundance_normalized,individual,-1.162126526,https://www.nature.com/articles/ncomms5277,24969323.0,47,0,0,38,666.6274591,59.08,0,6,11.2891,202.153,0.951219512,0,2,667.117,True,False,False
2174,LNP_0002174,KW_2014,KW_2014_F1187,A68_C10,CCCCCCCCCCOC(=O)CCN(C)CCOCCN(C)CCC(=O)OCCCCCCCCCC,CCCCCCCCCCOC(=O)CCN(C)CCOCC[NH+](C)CCC(=O)OCCCCCCCCCC,A68,,,,C10,C=CC(=O)OCCCCCCCCCC,,,,,,,50.0,10.0,,DSPC,CCCCCCCCCCCCCCCCCC(=O)OC[C@H](COP(=O)([O-])OCC[N+](C)(C)C)OC(=O)CCCCCCCCCCCCCCCCC,10.0,Cholesterol,CC(C)CCC[C@@H](C)[C@H]1CC[C@H]2[C@@H]3CC=C4C[C@@H](O)CC[C@]4(C)[C@H]3CC[C@]12C,38.5,DMG-PEG2000,CCCCCCCCCCCCCC(=O)OCC(COCCOCCOCCOCCOCCOCCOCCOCCOCCOCCOCCOCCOCCOCCOCCOCCOCCOCCOCCOCCOCCOCCOCCOCCOCCOCCOCCOCCOCCOCCOCCOCCOCCOCCOCCOCCOCCOCCOCCOCCOCCOCCOCCOCCOCCOC)OC(=O)CCCCCCCCCCCCC,1.5,,,0.0,citrate,PBS,handmixed,in_vivo,Mouse_B6,liver,intravenous,siRNA,FVII,100.0,protein_adundance_normalized,individual,-0.903694911,https://www.nature.com/articles/ncomms5277,24969323.0,39,0,0,30,556.4815231,68.31,0,7,7.0146,162.185,0.9375,0,2,556.873,True,False,False
2175,LNP_0002175,KW_2014,KW_2014_F1188,A68_C11,CCCCCCCCCCCOC(=O)CCN(C)CCOCCN(C)CCC(=O)OCCCCCCCCCCC,CCCCCCCCCCCOC(=O)CCN(C)CCOCC[NH+](C)CCC(=O)OCCCCCCCCCCC,A68,,,,C11,C=CC(=O)OCCCCCCCCCCC,,,,,,,50.0,10.0,,DSPC,CCCCCCCCCCCCCCCCCC(=O)OC[C@H](COP(=O)([O-])OCC[N+](C)(C)C)OC(=O)CCCCCCCCCCCCCCCCC,10.0,Cholesterol,CC(C)CCC[C@@H](C)[C@H]1CC[C@H]2[C@@H]3CC=C4C[C@@H](O)CC[C@]4(C)[C@H]3CC[C@]12C,38.5,DMG-PEG2000,CCCCCCCCCCCCCC(=O)OCC(COCCOCCOCCOCCOCCOCCOCCOCCOCCOCCOCCOCCOCCOCCOCCOCCOCCOCCOCCOCCOCCOCCOCCOCCOCCOCCOCCOCCOCCOCCOCCOCCOCCOCCOCCOCCOCCOCCOCCOCCOCCOCCOCCOCCOCCOC)OC(=O)CCCCCCCCCCCCC,1.5,,,0.0,citrate,PBS,handmixed,in_vivo,Mouse_B6,liver,intravenous,siRNA,FVII,100.0,protein_adundance_normalized,individual,-1.423253081,https://www.nature.com/articles/ncomms5277,24969323.0,41,0,0,32,584.5128233,68.31,0,7,7.7948,171.419,0.941176471,0,2,584.927,True,False,False
2176,LNP_0002176,KW_2014,KW_2014_F1189,A80_C13,CCCCCCCCCCCCCOC(=O)CCN(CCCN(C)C)CCC(=O)OCCCCCCCCCCCCC,CCCCCCCCCCCCCOC(=O)CCN(CCC[NH+](C)C)CCC(=O)OCCCCCCCCCCCCC,A80,,,,C13,C=CC(=O)OCCCCCCCCCCCCC,,,,,,,50.0,10.0,,DSPC,CCCCCCCCCCCCCCCCCC(=O)OC[C@H](COP(=O)([O-])OCC[N+](C)(C)C)OC(=O)CCCCCCCCCCCCCCCCC,10.0,Cholesterol,CC(C)CCC[C@@H](C)[C@H]1CC[C@H]2[C@@H]3CC=C4C[C@@H](O)CC[C@]4(C)[C@H]3CC[C@]12C,38.5,DMG-PEG2000,CCCCCCCCCCCCCC(=O)OCC(COCCOCCOCCOCCOCCOCCOCCOCCOCCOCCOCCOCCOCCOCCOCCOCCOCCOCCOCCOCCOCCOCCOCCOCCOCCOCCOCCOCCOCCOCCOCCOCCOCCOCCOCCOCCOCCOCCOCCOCCOCCOCCOCCOCCOCCOC)OC(=O)CCCCCCCCCCCCC,1.5,,,0.0,citrate,PBS,handmixed,in_vivo,Mouse_B6,liver,intravenous,siRNA,FVII,100.0,protein_adundance_normalized,individual,-0.459756445,https://www.nature.com/articles/ncomms5277,24969323.0,43,0,0,34,610.5648588,59.08,0,6,9.7287,183.685,0.945945946,0,2,611.009,True,False,False
2177,LNP_0002177,KW_2014,KW_2014_F1190,A81_C13,CCCCCCCCCCCCCOC(=O)CCN(CCCN(CC)CC)CCC(=O)OCCCCCCCCCCCCC,CCCCCCCCCCCCCOC(=O)CCN(CCC[NH+](CC)CC)CCC(=O)OCCCCCCCCCCCCC,A81,,,,C13,C=CC(=O)OCCCCCCCCCCCCC,,,,,,,50.0,10.0,,DSPC,CCCCCCCCCCCCCCCCCC(=O)OC[C@H](COP(=O)([O-])OCC[N+](C)(C)C)OC(=O)CCCCCCCCCCCCCCCCC,10.0,Cholesterol,CC(C)CCC[C@@H](C)[C@H]1CC[C@H]2[C@@H]3CC=C4C[C@@H](O)CC[C@]4(C)[C@H]3CC[C@]12C,38.5,DMG-PEG2000,CCCCCCCCCCCCCC(=O)OCC(COCCOCCOCCOCCOCCOCCOCCOCCOCCOCCOCCOCCOCCOCCOCCOCCOCCOCCOCCOCCOCCOCCOCCOCCOCCOCCOCCOCCOCCOCCOCCOCCOCCOCCOCCOCCOCCOCCOCCOCCOCCOCCOCCOCCOCCOC)OC(=O)CCCCCCCCCCCCC,1.5,,,0.0,citrate,PBS,handmixed,in_vivo,Mouse_B6,liver,intravenous,siRNA,FVII,100.0,protein_adundance_normalized,individual,0.184098397,https://www.nature.com/articles/ncomms5277,24969323.0,45,0,0,36,638.596159,59.08,0,6,10.5089,192.919,0.948717949,0,2,639.063,True,False,False
2178,LNP_0002178,KW_2014,KW_2014_F1191,A86_C12,CCCCCCCCCCCCOC(=O)CCN(CCC(=O)OCCCCCCCCCCCC)CCN(CCO)CCO,CCCCCCCCCCCCOC(=O)CCN(CCC(=O)OCCCCCCCCCCCC)CC[NH+](CCO)CCO,A86,,,,C12,C=CC(=O)OCCCCCCCCCCCC,,,,,,,50.0,10.0,,DSPC,CCCCCCCCCCCCCCCCCC(=O)OC[C@H](COP(=O)([O-])OCC[N+](C)(C)C)OC(=O)CCCCCCCCCCCCCCCCC,10.0,Cholesterol,CC(C)CCC[C@@H](C)[C@H]1CC[C@H]2[C@@H]3CC=C4C[C@@H](O)CC[C@]4(C)[C@H]3CC[C@]12C,38.5,DMG-PEG2000,CCCCCCCCCCCCCC(=O)OCC(COCCOCCOCCOCCOCCOCCOCCOCCOCCOCCOCCOCCOCCOCCOCCOCCOCCOCCOCCOCCOCCOCCOCCOCCOCCOCCOCCOCCOCCOCCOCCOCCOCCOCCOCCOCCOCCOCCOCCOCCOCCOCCOCCOCCOCCOC)OC(=O)CCCCCCCCCCCCC,1.5,,,0.0,citrate,PBS,handmixed,in_vivo,Mouse_B6,liver,intravenous,siRNA,FVII,100.0,protein_adundance_normalized,individual,-0.990670921,https://www.nature.com/articles/ncomms5277,24969323.0,44,0,0,35,628.539038,99.54,2,8,7.2834,181.8916,0.944444444,0,2,628.98,True,False,False
2179,LNP_0002179,KW_2014,KW_2014_F1192,A99_C11,CCCCCCCCCCCOC(=O)CCN(CCC(=O)OCCCCCCCCCCC)CCN(CCC(=O)OCCCCCCCCCCC)CCC(=O)OCCCCCCCCCCC,CCCCCCCCCCCOC(=O)CCN(CCC(=O)OCCCCCCCCCCC)CC[NH+](CCC(=O)OCCCCCCCCCCC)CCC(=O)OCCCCCCCCCCC,A99,,,,C11,C=CC(=O)OCCCCCCCCCCC,,,,,,,50.0,10.0,,DSPC,CCCCCCCCCCCCCCCCCC(=O)OC[C@H](COP(=O)([O-])OCC[N+](C)(C)C)OC(=O)CCCCCCCCCCCCCCCCC,10.0,Cholesterol,CC(C)CCC[C@@H](C)[C@H]1CC[C@H]2[C@@H]3CC=C4C[C@@H](O)CC[C@]4(C)[C@H]3CC[C@]12C,38.5,DMG-PEG2000,CCCCCCCCCCCCCC(=O)OCC(COCCOCCOCCOCCOCCOCCOCCOCCOCCOCCOCCOCCOCCOCCOCCOCCOCCOCCOCCOCCOCCOCCOCCOCCOCCOCCOCCOCCOCCOCCOCCOCCOCCOCCOCCOCCOCCOCCOCCOCCOCCOCCOCCOCCOCCOC)OC(=O)CCCCCCCCCCCCC,1.5,,,0.0,citrate,PBS,handmixed,in_vivo,Mouse_B6,liver,intravenous,siRNA,FVII,100.0,protein_adundance_normalized,individual,-0.070187073,https://www.nature.com/articles/ncomms5277,24969323.0,68,0,0,55,964.8418685,111.68,0,10,15.4468,284.092,0.931034483,0,2,965.54,True,False,False
2180,LNP_0002180,KW_2014,KW_2014_F1193,A109_C11,CCCCCCCCCCCOC(=O)CCN(CCO)CCN(CCC(=O)OCCCCCCCCCCC)CCC(=O)OCCCCCCCCCCC,CCCCCCCCCCCOC(=O)CCN(CCC(=O)OCCCCCCCCCCC)CC[NH+](CCO)CCC(=O)OCCCCCCCCCCC,A109,,,,C11,C=CC(=O)OCCCCCCCCCCC,,,,,,,50.0,10.0,,DSPC,CCCCCCCCCCCCCCCCCC(=O)OC[C@H](COP(=O)([O-])OCC[N+](C)(C)C)OC(=O)CCCCCCCCCCCCCCCCC,10.0,Cholesterol,CC(C)CCC[C@@H](C)[C@H]1CC[C@H]2[C@@H]3CC=C4C[C@@H](O)CC[C@]4(C)[C@H]3CC[C@]12C,38.5,DMG-PEG2000,CCCCCCCCCCCCCC(=O)OCC(COCCOCCOCCOCCOCCOCCOCCOCCOCCOCCOCCOCCOCCOCCOCCOCCOCCOCCOCCOCCOCCOCCOCCOCCOCCOCCOCCOCCOCCOCCOCCOCCOCCOCCOCCOCCOCCOCCOCCOCCOCCOCCOCCOCCOCCOC)OC(=O)CCCCCCCCCCCCC,1.5,,,0.0,citrate,PBS,handmixed,in_vivo,Mouse_B6,liver,intravenous,siRNA,FVII,100.0,protein_adundance_normalized,individual,-0.923338472,https://www.nature.com/articles/ncomms5277,24969323.0,55,0,0,44,782.6748032,105.61,1,9,10.975,228.3748,0.934782609,0,2,783.233,True,False,False
2181,LNP_0002181,KW_2014,KW_2014_F1194,A109_C12,CCCCCCCCCCCCOC(=O)CCN(CCO)CCN(CCC(=O)OCCCCCCCCCCCC)CCC(=O)OCCCCCCCCCCCC,CCCCCCCCCCCCOC(=O)CCN(CCC(=O)OCCCCCCCCCCCC)CC[NH+](CCO)CCC(=O)OCCCCCCCCCCCC,A109,,,,C12,C=CC(=O)OCCCCCCCCCCCC,,,,,,,50.0,10.0,,DSPC,CCCCCCCCCCCCCCCCCC(=O)OC[C@H](COP(=O)([O-])OCC[N+](C)(C)C)OC(=O)CCCCCCCCCCCCCCCCC,10.0,Cholesterol,CC(C)CCC[C@@H](C)[C@H]1CC[C@H]2[C@@H]3CC=C4C[C@@H](O)CC[C@]4(C)[C@H]3CC[C@]12C,38.5,DMG-PEG2000,CCCCCCCCCCCCCC(=O)OCC(COCCOCCOCCOCCOCCOCCOCCOCCOCCOCCOCCOCCOCCOCCOCCOCCOCCOCCOCCOCCOCCOCCOCCOCCOCCOCCOCCOCCOCCOCCOCCOCCOCCOCCOCCOCCOCCOCCOCCOCCOCCOCCOCCOCCOCCOC)OC(=O)CCCCCCCCCCCCC,1.5,,,0.0,citrate,PBS,handmixed,in_vivo,Mouse_B6,liver,intravenous,siRNA,FVII,100.0,protein_adundance_normalized,individual,-0.98688759,https://www.nature.com/articles/ncomms5277,24969323.0,58,0,0,47,824.7217534,105.61,1,9,12.1453,242.2258,0.93877551,0,2,825.314,True,False,False
2182,LNP_0002182,KW_2014,KW_2014_F1195,A109_C13,CCCCCCCCCCCCCOC(=O)CCN(CCO)CCN(CCC(=O)OCCCCCCCCCCCCC)CCC(=O)OCCCCCCCCCCCCC,CCCCCCCCCCCCCOC(=O)CCN(CCC(=O)OCCCCCCCCCCCCC)CC[NH+](CCO)CCC(=O)OCCCCCCCCCCCCC,A109,,,,C13,C=CC(=O)OCCCCCCCCCCCCC,,,,,,,50.0,10.0,,DSPC,CCCCCCCCCCCCCCCCCC(=O)OC[C@H](COP(=O)([O-])OCC[N+](C)(C)C)OC(=O)CCCCCCCCCCCCCCCCC,10.0,Cholesterol,CC(C)CCC[C@@H](C)[C@H]1CC[C@H]2[C@@H]3CC=C4C[C@@H](O)CC[C@]4(C)[C@H]3CC[C@]12C,38.5,DMG-PEG2000,CCCCCCCCCCCCCC(=O)OCC(COCCOCCOCCOCCOCCOCCOCCOCCOCCOCCOCCOCCOCCOCCOCCOCCOCCOCCOCCOCCOCCOCCOCCOCCOCCOCCOCCOCCOCCOCCOCCOCCOCCOCCOCCOCCOCCOCCOCCOCCOCCOCCOCCOCCOCCOC)OC(=O)CCCCCCCCCCCCC,1.5,,,0.0,citrate,PBS,handmixed,in_vivo,Mouse_B6,liver,intravenous,siRNA,FVII,100.0,protein_adundance_normalized,individual,-0.214599004,https://www.nature.com/articles/ncomms5277,24969323.0,61,0,0,50,866.7687036,105.61,1,9,13.3156,256.0768,0.942307692,0,2,867.395,True,False,False
2183,LNP_0002183,KW_2014,KW_2014_F1196,A110_C10,CCCCCCCCCCOC(=O)CCN(CCC(=O)OCCCCCCCCCC)CCN(CCN(CCC(=O)OCCCCCCCCCC)CCC(=O)OCCCCCCCCCC)CCN(CCC(=O)OCCCCCCCCCC)CCC(=O)OCCCCCCCCCC,CCCCCCCCCCOC(=O)CCN(CCC(=O)OCCCCCCCCCC)CC[NH+](CCN(CCC(=O)OCCCCCCCCCC)CCC(=O)OCCCCCCCCCC)CCN(CCC(=O)OCCCCCCCCCC)CCC(=O)OCCCCCCCCCC,A110,,,,C10,C=CC(=O)OCCCCCCCCCC,,,,,,,50.0,10.0,,DSPC,CCCCCCCCCCCCCCCCCC(=O)OC[C@H](COP(=O)([O-])OCC[N+](C)(C)C)OC(=O)CCCCCCCCCCCCCCCCC,10.0,Cholesterol,CC(C)CCC[C@@H](C)[C@H]1CC[C@H]2[C@@H]3CC=C4C[C@@H](O)CC[C@]4(C)[C@H]3CC[C@]12C,38.5,DMG-PEG2000,CCCCCCCCCCCCCC(=O)OCC(COCCOCCOCCOCCOCCOCCOCCOCCOCCOCCOCCOCCOCCOCCOCCOCCOCCOCCOCCOCCOCCOCCOCCOCCOCCOCCOCCOCCOCCOCCOCCOCCOCCOCCOCCOCCOCCOCCOCCOCCOCCOCCOCCOCCOCCOC)OC(=O)CCCCCCCCCCCCC,1.5,,,0.0,citrate,PBS,handmixed,in_vivo,Mouse_B6,liver,intravenous,siRNA,FVII,100.0,protein_adundance_normalized,individual,0.406230771,https://www.nature.com/articles/ncomms5277,24969323.0,100,0,0,81,1419.218927,170.76,0,16,20.6384,414.876,0.928571429,0,4,1420.236,True,False,False
2184,LNP_0002184,KW_2014,KW_2014_F1197,A110_C13,CCCCCCCCCCCCCOC(=O)CCN(CCC(=O)OCCCCCCCCCCCCC)CCN(CCN(CCC(=O)OCCCCCCCCCCCCC)CCC(=O)OCCCCCCCCCCCCC)CCN(CCC(=O)OCCCCCCCCCCCCC)CCC(=O)OCCCCCCCCCCCCC,CCCCCCCCCCCCCOC(=O)CCN(CCC(=O)OCCCCCCCCCCCCC)CC[NH+](CCN(CCC(=O)OCCCCCCCCCCCCC)CCC(=O)OCCCCCCCCCCCCC)CCN(CCC(=O)OCCCCCCCCCCCCC)CCC(=O)OCCCCCCCCCCCCC,A110,,,,C13,C=CC(=O)OCCCCCCCCCCCCC,,,,,,,50.0,10.0,,DSPC,CCCCCCCCCCCCCCCCCC(=O)OC[C@H](COP(=O)([O-])OCC[N+](C)(C)C)OC(=O)CCCCCCCCCCCCCCCCC,10.0,Cholesterol,CC(C)CCC[C@@H](C)[C@H]1CC[C@H]2[C@@H]3CC=C4C[C@@H](O)CC[C@]4(C)[C@H]3CC[C@]12C,38.5,DMG-PEG2000,CCCCCCCCCCCCCC(=O)OCC(COCCOCCOCCOCCOCCOCCOCCOCCOCCOCCOCCOCCOCCOCCOCCOCCOCCOCCOCCOCCOCCOCCOCCOCCOCCOCCOCCOCCOCCOCCOCCOCCOCCOCCOCCOCCOCCOCCOCCOCCOCCOCCOCCOCCOCCOC)OC(=O)CCCCCCCCCCCCC,1.5,,,0.0,citrate,PBS,handmixed,in_vivo,Mouse_B6,liver,intravenous,siRNA,FVII,100.0,protein_adundance_normalized,individual,1.288291352,https://www.nature.com/articles/ncomms5277,24969323.0,118,0,0,99,1671.500628,170.76,0,16,27.6602,497.982,0.941176471,0,4,1672.722,True,False,False
2185,LNP_0002185,KW_2014,KW_2014_F1198,A113_C10,CCCCCCCCCCOC(=O)CCN(CCC(=O)OCCCCCCCCCC)CCN(C)CCN(CCC(=O)OCCCCCCCCCC)CCC(=O)OCCCCCCCCCC,CCCCCCCCCCOC(=O)CCN(CCC(=O)OCCCCCCCCCC)CC[NH+](C)CCN(CCC(=O)OCCCCCCCCCC)CCC(=O)OCCCCCCCCCC,A113,,,,C10,C=CC(=O)OCCCCCCCCCC,,,,,,,50.0,10.0,,DSPC,CCCCCCCCCCCCCCCCCC(=O)OC[C@H](COP(=O)([O-])OCC[N+](C)(C)C)OC(=O)CCCCCCCCCCCCCCCCC,10.0,Cholesterol,CC(C)CCC[C@@H](C)[C@H]1CC[C@H]2[C@@H]3CC=C4C[C@@H](O)CC[C@]4(C)[C@H]3CC[C@]12C,38.5,DMG-PEG2000,CCCCCCCCCCCCCC(=O)OCC(COCCOCCOCCOCCOCCOCCOCCOCCOCCOCCOCCOCCOCCOCCOCCOCCOCCOCCOCCOCCOCCOCCOCCOCCOCCOCCOCCOCCOCCOCCOCCOCCOCCOCCOCCOCCOCCOCCOCCOCCOCCOCCOCCOCCOCCOC)OC(=O)CCCCCCCCCCCCC,1.5,,,0.0,citrate,PBS,handmixed,in_vivo,Mouse_B6,liver,intravenous,siRNA,FVII,100.0,protein_adundance_normalized,individual,0.954050246,https://www.nature.com/articles/ncomms5277,24969323.0,68,0,0,54,965.8371175,114.92,0,11,13.8182,283.121,0.929824561,0,3,966.528,True,False,False
2186,LNP_0002186,KW_2014,KW_2014_F1199,A113_C11,CCCCCCCCCCCOC(=O)CCN(CCC(=O)OCCCCCCCCCCC)CCN(C)CCN(CCC(=O)OCCCCCCCCCCC)CCC(=O)OCCCCCCCCCCC,CCCCCCCCCCCOC(=O)CCN(CCC(=O)OCCCCCCCCCCC)CC[NH+](C)CCN(CCC(=O)OCCCCCCCCCCC)CCC(=O)OCCCCCCCCCCC,A113,,,,C11,C=CC(=O)OCCCCCCCCCCC,,,,,,,50.0,10.0,,DSPC,CCCCCCCCCCCCCCCCCC(=O)OC[C@H](COP(=O)([O-])OCC[N+](C)(C)C)OC(=O)CCCCCCCCCCCCCCCCC,10.0,Cholesterol,CC(C)CCC[C@@H](C)[C@H]1CC[C@H]2[C@@H]3CC=C4C[C@@H](O)CC[C@]4(C)[C@H]3CC[C@]12C,38.5,DMG-PEG2000,CCCCCCCCCCCCCC(=O)OCC(COCCOCCOCCOCCOCCOCCOCCOCCOCCOCCOCCOCCOCCOCCOCCOCCOCCOCCOCCOCCOCCOCCOCCOCCOCCOCCOCCOCCOCCOCCOCCOCCOCCOCCOCCOCCOCCOCCOCCOCCOCCOCCOCCOCCOCCOC)OC(=O)CCCCCCCCCCCCC,1.5,,,0.0,citrate,PBS,handmixed,in_vivo,Mouse_B6,liver,intravenous,siRNA,FVII,100.0,protein_adundance_normalized,individual,0.113716999,https://www.nature.com/articles/ncomms5277,24969323.0,72,0,0,58,1021.899718,114.92,0,11,15.3786,301.589,0.93442623,0,3,1022.636,True,False,False
2187,LNP_0002187,KW_2014,KW_2014_F1200,A113_C12,CCCCCCCCCCCCOC(=O)CCN(CCC(=O)OCCCCCCCCCCCC)CCN(C)CCN(CCC(=O)OCCCCCCCCCCCC)CCC(=O)OCCCCCCCCCCCC,CCCCCCCCCCCCOC(=O)CCN(CCC(=O)OCCCCCCCCCCCC)CC[NH+](C)CCN(CCC(=O)OCCCCCCCCCCCC)CCC(=O)OCCCCCCCCCCCC,A113,,,,C12,C=CC(=O)OCCCCCCCCCCCC,,,,,,,50.0,10.0,,DSPC,CCCCCCCCCCCCCCCCCC(=O)OC[C@H](COP(=O)([O-])OCC[N+](C)(C)C)OC(=O)CCCCCCCCCCCCCCCCC,10.0,Cholesterol,CC(C)CCC[C@@H](C)[C@H]1CC[C@H]2[C@@H]3CC=C4C[C@@H](O)CC[C@]4(C)[C@H]3CC[C@]12C,38.5,DMG-PEG2000,CCCCCCCCCCCCCC(=O)OCC(COCCOCCOCCOCCOCCOCCOCCOCCOCCOCCOCCOCCOCCOCCOCCOCCOCCOCCOCCOCCOCCOCCOCCOCCOCCOCCOCCOCCOCCOCCOCCOCCOCCOCCOCCOCCOCCOCCOCCOCCOCCOCCOCCOCCOCCOC)OC(=O)CCCCCCCCCCCCC,1.5,,,0.0,citrate,PBS,handmixed,in_vivo,Mouse_B6,liver,intravenous,siRNA,FVII,100.0,protein_adundance_normalized,individual,1.315872713,https://www.nature.com/articles/ncomms5277,24969323.0,76,0,0,62,1077.962318,114.92,0,11,16.939,320.057,0.938461538,0,3,1078.744,True,False,False
2188,LNP_0002188,KW_2014,KW_2014_F1201,A113_C13,CCCCCCCCCCCCCOC(=O)CCN(CCC(=O)OCCCCCCCCCCCCC)CCN(C)CCN(CCC(=O)OCCCCCCCCCCCCC)CCC(=O)OCCCCCCCCCCCCC,CCCCCCCCCCCCCOC(=O)CCN(CCC(=O)OCCCCCCCCCCCCC)CC[NH+](C)CCN(CCC(=O)OCCCCCCCCCCCCC)CCC(=O)OCCCCCCCCCCCCC,A113,,,,C13,C=CC(=O)OCCCCCCCCCCCCC,,,,,,,50.0,10.0,,DSPC,CCCCCCCCCCCCCCCCCC(=O)OC[C@H](COP(=O)([O-])OCC[N+](C)(C)C)OC(=O)CCCCCCCCCCCCCCCCC,10.0,Cholesterol,CC(C)CCC[C@@H](C)[C@H]1CC[C@H]2[C@@H]3CC=C4C[C@@H](O)CC[C@]4(C)[C@H]3CC[C@]12C,38.5,DMG-PEG2000,CCCCCCCCCCCCCC(=O)OCC(COCCOCCOCCOCCOCCOCCOCCOCCOCCOCCOCCOCCOCCOCCOCCOCCOCCOCCOCCOCCOCCOCCOCCOCCOCCOCCOCCOCCOCCOCCOCCOCCOCCOCCOCCOCCOCCOCCOCCOCCOCCOCCOCCOCCOCCOC)OC(=O)CCCCCCCCCCCCC,1.5,,,0.0,citrate,PBS,handmixed,in_vivo,Mouse_B6,liver,intravenous,siRNA,FVII,100.0,protein_adundance_normalized,individual,1.340290307,https://www.nature.com/articles/ncomms5277,24969323.0,80,0,0,66,1134.024918,114.92,0,11,18.4994,338.525,0.942028986,0,3,1134.852,True,False,False
2189,LNP_0002189,KW_2014,KW_2014_F1202,A113_C14,CCCCCCCCCCCCCCOC(=O)CCN(CCC(=O)OCCCCCCCCCCCCCC)CCN(C)CCN(CCC(=O)OCCCCCCCCCCCCCC)CCC(=O)OCCCCCCCCCCCCCC,CCCCCCCCCCCCCCOC(=O)CCN(CCC(=O)OCCCCCCCCCCCCCC)CC[NH+](C)CCN(CCC(=O)OCCCCCCCCCCCCCC)CCC(=O)OCCCCCCCCCCCCCC,A113,,,,C14,C=CC(=O)OCCCCCCCCCCCCCC,,,,,,,50.0,10.0,,DSPC,CCCCCCCCCCCCCCCCCC(=O)OC[C@H](COP(=O)([O-])OCC[N+](C)(C)C)OC(=O)CCCCCCCCCCCCCCCCC,10.0,Cholesterol,CC(C)CCC[C@@H](C)[C@H]1CC[C@H]2[C@@H]3CC=C4C[C@@H](O)CC[C@]4(C)[C@H]3CC[C@]12C,38.5,DMG-PEG2000,CCCCCCCCCCCCCC(=O)OCC(COCCOCCOCCOCCOCCOCCOCCOCCOCCOCCOCCOCCOCCOCCOCCOCCOCCOCCOCCOCCOCCOCCOCCOCCOCCOCCOCCOCCOCCOCCOCCOCCOCCOCCOCCOCCOCCOCCOCCOCCOCCOCCOCCOCCOCCOC)OC(=O)CCCCCCCCCCCCC,1.5,,,0.0,citrate,PBS,handmixed,in_vivo,Mouse_B6,liver,intravenous,siRNA,FVII,100.0,protein_adundance_normalized,individual,-0.678421639,https://www.nature.com/articles/ncomms5277,24969323.0,84,0,0,70,1190.087519,114.92,0,11,20.0598,356.993,0.945205479,0,3,1190.96,True,False,False
2190,LNP_0002190,KW_2014,KW_2014_F1203,A123_C12,CCCCCCCCCCCCOC(=O)CCN(CCC(=O)OCCCCCCCCCCCC)CCN(CCC(=O)OCCCCCCCCCCCC)CCN(CC)CC,CCCCCCCCCCCCOC(=O)CCN(CCN(CC)CC)CC[NH+](CCC(=O)OCCCCCCCCCCCC)CCC(=O)OCCCCCCCCCCCC,A123,,,,C12,C=CC(=O)OCCCCCCCCCCCC,,,,,,,50.0,10.0,,DSPC,CCCCCCCCCCCCCCCCCC(=O)OC[C@H](COP(=O)([O-])OCC[N+](C)(C)C)OC(=O)CCCCCCCCCCCCCCCCC,10.0,Cholesterol,CC(C)CCC[C@@H](C)[C@H]1CC[C@H]2[C@@H]3CC=C4C[C@@H](O)CC[C@]4(C)[C@H]3CC[C@]12C,38.5,DMG-PEG2000,CCCCCCCCCCCCCC(=O)OCC(COCCOCCOCCOCCOCCOCCOCCOCCOCCOCCOCCOCCOCCOCCOCCOCCOCCOCCOCCOCCOCCOCCOCCOCCOCCOCCOCCOCCOCCOCCOCCOCCOCCOCCOCCOCCOCCOCCOCCOCCOCCOCCOCCOCCOCCOC)OC(=O)CCCCCCCCCCCCC,1.5,,,0.0,citrate,PBS,handmixed,in_vivo,Mouse_B6,liver,intravenous,siRNA,FVII,100.0,protein_adundance_normalized,individual,-1.152250431,https://www.nature.com/articles/ncomms5277,24969323.0,62,0,0,50,879.8003381,88.62,0,9,13.4948,262.928,0.943396226,0,3,880.438,True,False,False
2191,LNP_0002191,KW_2014,KW_2014_F1204,A123_C13,CCCCCCCCCCCCCOC(=O)CCN(CCC(=O)OCCCCCCCCCCCCC)CCN(CCC(=O)OCCCCCCCCCCCCC)CCN(CC)CC,CCCCCCCCCCCCCOC(=O)CCN(CCN(CC)CC)CC[NH+](CCC(=O)OCCCCCCCCCCCCC)CCC(=O)OCCCCCCCCCCCCC,A123,,,,C13,C=CC(=O)OCCCCCCCCCCCCC,,,,,,,50.0,10.0,,DSPC,CCCCCCCCCCCCCCCCCC(=O)OC[C@H](COP(=O)([O-])OCC[N+](C)(C)C)OC(=O)CCCCCCCCCCCCCCCCC,10.0,Cholesterol,CC(C)CCC[C@@H](C)[C@H]1CC[C@H]2[C@@H]3CC=C4C[C@@H](O)CC[C@]4(C)[C@H]3CC[C@]12C,38.5,DMG-PEG2000,CCCCCCCCCCCCCC(=O)OCC(COCCOCCOCCOCCOCCOCCOCCOCCOCCOCCOCCOCCOCCOCCOCCOCCOCCOCCOCCOCCOCCOCCOCCOCCOCCOCCOCCOCCOCCOCCOCCOCCOCCOCCOCCOCCOCCOCCOCCOCCOCCOCCOCCOCCOCCOC)OC(=O)CCCCCCCCCCCCC,1.5,,,0.0,citrate,PBS,handmixed,in_vivo,Mouse_B6,liver,intravenous,siRNA,FVII,100.0,protein_adundance_normalized,individual,1.345116479,https://www.nature.com/articles/ncomms5277,24969323.0,65,0,0,53,921.8472883,88.62,0,9,14.6651,276.779,0.946428571,0,3,922.519,True,False,False
2192,LNP_0002192,KW_2014,KW_2014_F1205,A154_C12,CCCCCCCCCCCCOC(=O)CCN(CCC(=O)OCCCCCCCCCCCC)CC1CCCN1CCC(=O)OCCCCCCCCCCCC,CCCCCCCCCCCCOC(=O)CCN1CCCC1C[NH+](CCC(=O)OCCCCCCCCCCCC)CCC(=O)OCCCCCCCCCCCC,A154,,,,C12,C=CC(=O)OCCCCCCCCCCCC,,,,,,,50.0,10.0,,DSPC,CCCCCCCCCCCCCCCCCC(=O)OC[C@H](COP(=O)([O-])OCC[N+](C)(C)C)OC(=O)CCCCCCCCCCCCCCCCC,10.0,Cholesterol,CC(C)CCC[C@@H](C)[C@H]1CC[C@H]2[C@@H]3CC=C4C[C@@H](O)CC[C@]4(C)[C@H]3CC[C@]12C,38.5,DMG-PEG2000,CCCCCCCCCCCCCC(=O)OCC(COCCOCCOCCOCCOCCOCCOCCOCCOCCOCCOCCOCCOCCOCCOCCOCCOCCOCCOCCOCCOCCOCCOCCOCCOCCOCCOCCOCCOCCOCCOCCOCCOCCOCCOCCOCCOCCOCCOCCOCCOCCOCCOCCOCCOCCOC)OC(=O)CCCCCCCCCCCCC,1.5,,,0.0,citrate,PBS,handmixed,in_vivo,Mouse_B6,liver,intravenous,siRNA,FVII,100.0,protein_adundance_normalized,individual,-0.922405564,https://www.nature.com/articles/ncomms5277,24969323.0,58,1,0,44,820.7268388,85.38,0,8,13.3154,243.295,0.94,1,2,821.326,True,False,False
2193,LNP_0002193,KW_2014,KW_2014_F1206,A156_C11,CCCCCCCCCCCOC(=O)CCN(CCC(=O)OCCCCCCCCCCC)CCN(CCC(=O)OCCCCCCCCCCC)CCN(CCC(=O)OCCCCCCCCCCC)CCN(CCC(=O)OCCCCCCCCCCC)CCN(CCC(=O)OCCCCCCCCCCC)CCN(CCC(=O)OCCCCCCCCCCC)CCC(=O)OCCCCCCCCCCC,CCCCCCCCCCCOC(=O)CCN(CCC(=O)OCCCCCCCCCCC)CCN(CCC(=O)OCCCCCCCCCCC)CCN(CCC(=O)OCCCCCCCCCCC)CC[NH+](CCC(=O)OCCCCCCCCCCC)CCN(CCC(=O)OCCCCCCCCCCC)CCN(CCC(=O)OCCCCCCCCCCC)CCC(=O)OCCCCCCCCCCC,A156,,,,C11,C=CC(=O)OCCCCCCCCCCC,,,,,,,50.0,10.0,,DSPC,CCCCCCCCCCCCCCCCCC(=O)OC[C@H](COP(=O)([O-])OCC[N+](C)(C)C)OC(=O)CCCCCCCCCCCCCCCCC,10.0,Cholesterol,CC(C)CCC[C@@H](C)[C@H]1CC[C@H]2[C@@H]3CC=C4C[C@@H](O)CC[C@]4(C)[C@H]3CC[C@]12C,38.5,DMG-PEG2000,CCCCCCCCCCCCCC(=O)OCC(COCCOCCOCCOCCOCCOCCOCCOCCOCCOCCOCCOCCOCCOCCOCCOCCOCCOCCOCCOCCOCCOCCOCCOCCOCCOCCOCCOCCOCCOCCOCCOCCOCCOCCOCCOCCOCCOCCOCCOCCOCCOCCOCCOCCOCCOC)OC(=O)CCCCCCCCCCCCC,1.5,,,0.0,citrate,PBS,handmixed,in_vivo,Mouse_B6,liver,intravenous,siRNA,FVII,100.0,protein_adundance_normalized,individual,-0.717587477,https://www.nature.com/articles/ncomms5277,24969323.0,144,0,0,119,2041.783785,229.84,0,22,30.5112,601.064,0.93442623,0,6,2043.256,True,False,False
2194,LNP_0002194,KW_2014,KW_2014_F1207,A156_C12,CCCCCCCCCCCCOC(=O)CCN(CCC(=O)OCCCCCCCCCCCC)CCN(CCC(=O)OCCCCCCCCCCCC)CCN(CCC(=O)OCCCCCCCCCCCC)CCN(CCC(=O)OCCCCCCCCCCCC)CCN(CCC(=O)OCCCCCCCCCCCC)CCN(CCC(=O)OCCCCCCCCCCCC)CCC(=O)OCCCCCCCCCCCC,CCCCCCCCCCCCOC(=O)CCN(CCC(=O)OCCCCCCCCCCCC)CCN(CCC(=O)OCCCCCCCCCCCC)CCN(CCC(=O)OCCCCCCCCCCCC)CC[NH+](CCC(=O)OCCCCCCCCCCCC)CCN(CCC(=O)OCCCCCCCCCCCC)CCN(CCC(=O)OCCCCCCCCCCCC)CCC(=O)OCCCCCCCCCCCC,A156,,,,C12,C=CC(=O)OCCCCCCCCCCCC,,,,,,,50.0,10.0,,DSPC,CCCCCCCCCCCCCCCCCC(=O)OC[C@H](COP(=O)([O-])OCC[N+](C)(C)C)OC(=O)CCCCCCCCCCCCCCCCC,10.0,Cholesterol,CC(C)CCC[C@@H](C)[C@H]1CC[C@H]2[C@@H]3CC=C4C[C@@H](O)CC[C@]4(C)[C@H]3CC[C@]12C,38.5,DMG-PEG2000,CCCCCCCCCCCCCC(=O)OCC(COCCOCCOCCOCCOCCOCCOCCOCCOCCOCCOCCOCCOCCOCCOCCOCCOCCOCCOCCOCCOCCOCCOCCOCCOCCOCCOCCOCCOCCOCCOCCOCCOCCOCCOCCOCCOCCOCCOCCOCCOCCOCCOCCOCCOCCOC)OC(=O)CCCCCCCCCCCCC,1.5,,,0.0,citrate,PBS,handmixed,in_vivo,Mouse_B6,liver,intravenous,siRNA,FVII,100.0,protein_adundance_normalized,individual,-1.494120124,https://www.nature.com/articles/ncomms5277,24969323.0,152,0,0,127,2153.908986,229.84,0,22,33.632,638.0,0.938461538,0,6,2155.472,True,False,False
2195,LNP_0002195,KW_2014,KW_2014_F1208,A159_C14,CCCCCCCCCCCCCCOC(=O)CCN(CCOCCOCCN(CCC(=O)OCCCCCCCCCCCCCC)CCC(=O)OCCCCCCCCCCCCCC)CCC(=O)OCCCCCCCCCCCCCC,CCCCCCCCCCCCCCOC(=O)CCN(CCOCCOCC[NH+](CCC(=O)OCCCCCCCCCCCCCC)CCC(=O)OCCCCCCCCCCCCCC)CCC(=O)OCCCCCCCCCCCCCC,A159,NCCOCCOCCN,,,C14,C=CC(=O)OCCCCCCCCCCCCCC,,,,,,,50.0,10.0,,DSPC,CCCCCCCCCCCCCCCCCC(=O)OC[C@H](COP(=O)([O-])OCC[N+](C)(C)C)OC(=O)CCCCCCCCCCCCCCCCC,10.0,Cholesterol,CC(C)CCC[C@@H](C)[C@H]1CC[C@H]2[C@@H]3CC=C4C[C@@H](O)CC[C@]4(C)[C@H]3CC[C@]12C,38.5,DMG-PEG2000,CCCCCCCCCCCCCC(=O)OCC(COCCOCCOCCOCCOCCOCCOCCOCCOCCOCCOCCOCCOCCOCCOCCOCCOCCOCCOCCOCCOCCOCCOCCOCCOCCOCCOCCOCCOCCOCCOCCOCCOCCOCCOCCOCCOCCOCCOCCOCCOCCOCCOCCOCCOCCOC)OC(=O)CCCCCCCCCCCCC,1.5,,,0.0,citrate,PBS,handmixed,in_vivo,Mouse_B6,liver,intravenous,siRNA,FVII,100.0,protein_adundance_normalized,individual,-0.793729282,https://www.nature.com/articles/ncomms5277,24969323.0,86,0,0,73,1221.082099,130.14,0,12,20.1612,361.134,0.945945946,0,2,1221.97,True,False,False
2196,LNP_0002196,KW_2014,KW_2014_F1209,A161_C14,CCCCCCCCCCCCCCOC(=O)CCN(CCCOCCOCCOCCCN(CCC(=O)OCCCCCCCCCCCCCC)CCC(=O)OCCCCCCCCCCCCCC)CCC(=O)OCCCCCCCCCCCCCC,CCCCCCCCCCCCCCOC(=O)CCN(CCCOCCOCCOCCC[NH+](CCC(=O)OCCCCCCCCCCCCCC)CCC(=O)OCCCCCCCCCCCCCC)CCC(=O)OCCCCCCCCCCCCCC,A161,,,,C14,C=CC(=O)OCCCCCCCCCCCCCC,,,,,,,50.0,10.0,,DSPC,CCCCCCCCCCCCCCCCCC(=O)OC[C@H](COP(=O)([O-])OCC[N+](C)(C)C)OC(=O)CCCCCCCCCCCCCCCCC,10.0,Cholesterol,CC(C)CCC[C@@H](C)[C@H]1CC[C@H]2[C@@H]3CC=C4C[C@@H](O)CC[C@]4(C)[C@H]3CC[C@]12C,38.5,DMG-PEG2000,CCCCCCCCCCCCCC(=O)OCC(COCCOCCOCCOCCOCCOCCOCCOCCOCCOCCOCCOCCOCCOCCOCCOCCOCCOCCOCCOCCOCCOCCOCCOCCOCCOCCOCCOCCOCCOCCOCCOCCOCCOCCOCCOCCOCCOCCOCCOCCOCCOCCOCCOCCOCCOC)OC(=O)CCCCCCCCCCCCC,1.5,,,0.0,citrate,PBS,handmixed,in_vivo,Mouse_B6,liver,intravenous,siRNA,FVII,100.0,protein_adundance_normalized,individual,-0.936739973,https://www.nature.com/articles/ncomms5277,24969323.0,91,0,0,78,1293.139614,139.37,0,13,20.958,381.187,0.948717949,0,2,1294.077,True,False,False
2197,LNP_0002197,KW_2014,KW_2014_F1210,A164_C14,CCCCCCCCCCCCCCOC(=O)CCN(CCOCCO)CCC(=O)OCCCCCCCCCCCCCC,CCCCCCCCCCCCCCOC(=O)CC[NH+](CCOCCO)CCC(=O)OCCCCCCCCCCCCCC,A164,,,,C14,C=CC(=O)OCCCCCCCCCCCCCC,,,,,,,50.0,10.0,,DSPC,CCCCCCCCCCCCCCCCCC(=O)OC[C@H](COP(=O)([O-])OCC[N+](C)(C)C)OC(=O)CCCCCCCCCCCCCCCCC,10.0,Cholesterol,CC(C)CCC[C@@H](C)[C@H]1CC[C@H]2[C@@H]3CC=C4C[C@@H](O)CC[C@]4(C)[C@H]3CC[C@]12C,38.5,DMG-PEG2000,CCCCCCCCCCCCCC(=O)OCC(COCCOCCOCCOCCOCCOCCOCCOCCOCCOCCOCCOCCOCCOCCOCCOCCOCCOCCOCCOCCOCCOCCOCCOCCOCCOCCOCCOCCOCCOCCOCCOCCOCCOCCOCCOCCOCCOCCOCCOCCOCCOCCOCCOCCOCCOC)OC(=O)CCCCCCCCCCCCC,1.5,,,0.0,citrate,PBS,handmixed,in_vivo,Mouse_B6,liver,intravenous,siRNA,FVII,100.0,protein_adundance_normalized,individual,-1.070606115,https://www.nature.com/articles/ncomms5277,24969323.0,45,0,0,37,641.5594391,85.3,1,7,9.5661,187.6528,0.947368421,0,1,642.019,True,False,False
2198,LNP_0002198,KW_2014,KW_2014_F1211,A191_C11,CCCCCCCCCCCOC(=O)CCN(CCC(=O)OCCCCCCCCCCC)[C@@H](CO)CC(C)C,CCCCCCCCCCCOC(=O)CC[NH+](CCC(=O)OCCCCCCCCCCC)[C@@H](CO)CC(C)C,A191,,,,C11,C=CC(=O)OCCCCCCCCCCC,,,,,,,50.0,10.0,,DSPC,CCCCCCCCCCCCCCCCCC(=O)OC[C@H](COP(=O)([O-])OCC[N+](C)(C)C)OC(=O)CCCCCCCCCCCCCCCCC,10.0,Cholesterol,CC(C)CCC[C@@H](C)[C@H]1CC[C@H]2[C@@H]3CC=C4C[C@@H](O)CC[C@]4(C)[C@H]3CC[C@]12C,38.5,DMG-PEG2000,CCCCCCCCCCCCCC(=O)OCC(COCCOCCOCCOCCOCCOCCOCCOCCOCCOCCOCCOCCOCCOCCOCCOCCOCCOCCOCCOCCOCCOCCOCCOCCOCCOCCOCCOCCOCCOCCOCCOCCOCCOCCOCCOCCOCCOCCOCCOCCOCCOCCOCCOCCOCCOC)OC(=O)CCCCCCCCCCCCC,1.5,,,0.0,citrate,PBS,handmixed,in_vivo,Mouse_B6,liver,intravenous,siRNA,FVII,100.0,protein_adundance_normalized,individual,-0.305162111,https://www.nature.com/articles/ncomms5277,24969323.0,40,0,0,30,569.5019242,76.07,1,6,8.6236,167.5078,0.941176471,1,1,569.912,True,False,False
2199,LNP_0002199,KW_2014,KW_2014_F1212,A191_C12,CCCCCCCCCCCCOC(=O)CCN(CCC(=O)OCCCCCCCCCCCC)[C@@H](CO)CC(C)C,CCCCCCCCCCCCOC(=O)CC[NH+](CCC(=O)OCCCCCCCCCCCC)[C@@H](CO)CC(C)C,A191,,,,C12,C=CC(=O)OCCCCCCCCCCCC,,,,,,,50.0,10.0,,DSPC,CCCCCCCCCCCCCCCCCC(=O)OC[C@H](COP(=O)([O-])OCC[N+](C)(C)C)OC(=O)CCCCCCCCCCCCCCCCC,10.0,Cholesterol,CC(C)CCC[C@@H](C)[C@H]1CC[C@H]2[C@@H]3CC=C4C[C@@H](O)CC[C@]4(C)[C@H]3CC[C@]12C,38.5,DMG-PEG2000,CCCCCCCCCCCCCC(=O)OCC(COCCOCCOCCOCCOCCOCCOCCOCCOCCOCCOCCOCCOCCOCCOCCOCCOCCOCCOCCOCCOCCOCCOCCOCCOCCOCCOCCOCCOCCOCCOCCOCCOCCOCCOCCOCCOCCOCCOCCOCCOCCOCCOCCOCCOCCOC)OC(=O)CCCCCCCCCCCCC,1.5,,,0.0,citrate,PBS,handmixed,in_vivo,Mouse_B6,liver,intravenous,siRNA,FVII,100.0,protein_adundance_normalized,individual,-0.804969158,https://www.nature.com/articles/ncomms5277,24969323.0,42,0,0,32,597.5332244,76.07,1,6,9.4038,176.7418,0.944444444,1,1,597.966,True,False,False
2200,LNP_0002200,KW_2014,KW_2014_F1213,A191_C14,CCCCCCCCCCCCCCOC(=O)CCN(CCC(=O)OCCCCCCCCCCCCCC)[C@@H](CO)CC(C)C,CCCCCCCCCCCCCCOC(=O)CC[NH+](CCC(=O)OCCCCCCCCCCCCCC)[C@@H](CO)CC(C)C,A191,,,,C14,C=CC(=O)OCCCCCCCCCCCCCC,,,,,,,50.0,10.0,,DSPC,CCCCCCCCCCCCCCCCCC(=O)OC[C@H](COP(=O)([O-])OCC[N+](C)(C)C)OC(=O)CCCCCCCCCCCCCCCCC,10.0,Cholesterol,CC(C)CCC[C@@H](C)[C@H]1CC[C@H]2[C@@H]3CC=C4C[C@@H](O)CC[C@]4(C)[C@H]3CC[C@]12C,38.5,DMG-PEG2000,CCCCCCCCCCCCCC(=O)OCC(COCCOCCOCCOCCOCCOCCOCCOCCOCCOCCOCCOCCOCCOCCOCCOCCOCCOCCOCCOCCOCCOCCOCCOCCOCCOCCOCCOCCOCCOCCOCCOCCOCCOCCOCCOCCOCCOCCOCCOCCOCCOCCOCCOCCOCCOC)OC(=O)CCCCCCCCCCCCC,1.5,,,0.0,citrate,PBS,handmixed,in_vivo,Mouse_B6,liver,intravenous,siRNA,FVII,100.0,protein_adundance_normalized,individual,-0.294942397,https://www.nature.com/articles/ncomms5277,24969323.0,46,0,0,36,653.5958246,76.07,1,6,10.9642,195.2098,0.95,1,1,654.074,True,False,False
2201,LNP_0002201,KW_2014,KW_2014_F1214,A200_C10,CCCCCCCCCCOC(=O)CCN(CCC(=O)OCCCCCCCCCC)CCN(CCC(=O)OCCCCCCCCCC)CCN1CCN(CCN(CCC(=O)OCCCCCCCCCC)CCC(=O)OCCCCCCCCCC)CC1,CCCCCCCCCCOC(=O)CCN(CCC(=O)OCCCCCCCCCC)CCN(CCC(=O)OCCCCCCCCCC)CC[NH+]1CCN(CCN(CCC(=O)OCCCCCCCCCC)CCC(=O)OCCCCCCCCCC)CC1,A200,,,,C10,C=CC(=O)OCCCCCCCCCC,,,,,,,50.0,10.0,,DSPC,CCCCCCCCCCCCCCCCCC(=O)OC[C@H](COP(=O)([O-])OCC[N+](C)(C)C)OC(=O)CCCCCCCCCCCCCCCCC,10.0,Cholesterol,CC(C)CCC[C@@H](C)[C@H]1CC[C@H]2[C@@H]3CC=C4C[C@@H](O)CC[C@]4(C)[C@H]3CC[C@]12C,38.5,DMG-PEG2000,CCCCCCCCCCCCCC(=O)OCC(COCCOCCOCCOCCOCCOCCOCCOCCOCCOCCOCCOCCOCCOCCOCCOCCOCCOCCOCCOCCOCCOCCOCCOCCOCCOCCOCCOCCOCCOCCOCCOCCOCCOCCOCCOCCOCCOCCOCCOCCOCCOCCOCCOCCOCCOC)OC(=O)CCCCCCCCCCCCC,1.5,,,0.0,citrate,PBS,handmixed,in_vivo,Mouse_B6,liver,intravenous,siRNA,FVII,100.0,protein_adundance_normalized,individual,-0.163411161,https://www.nature.com/articles/ncomms5277,24969323.0,90,1,0,69,1276.099146,147.7,0,15,16.88,373.13,0.933333333,0,5,1277.01,True,False,False
2202,LNP_0002202,KW_2014,KW_2014_F1215,A200_C11,CCCCCCCCCCCOC(=O)CCN(CCC(=O)OCCCCCCCCCCC)CCN(CCC(=O)OCCCCCCCCCCC)CCN1CCN(CCN(CCC(=O)OCCCCCCCCCCC)CCC(=O)OCCCCCCCCCCC)CC1,CCCCCCCCCCCOC(=O)CCN(CCC(=O)OCCCCCCCCCCC)CCN(CCC(=O)OCCCCCCCCCCC)CC[NH+]1CCN(CCN(CCC(=O)OCCCCCCCCCCC)CCC(=O)OCCCCCCCCCCC)CC1,A200,,,,C11,C=CC(=O)OCCCCCCCCCCC,,,,,,,50.0,10.0,,DSPC,CCCCCCCCCCCCCCCCCC(=O)OC[C@H](COP(=O)([O-])OCC[N+](C)(C)C)OC(=O)CCCCCCCCCCCCCCCCC,10.0,Cholesterol,CC(C)CCC[C@@H](C)[C@H]1CC[C@H]2[C@@H]3CC=C4C[C@@H](O)CC[C@]4(C)[C@H]3CC[C@]12C,38.5,DMG-PEG2000,CCCCCCCCCCCCCC(=O)OCC(COCCOCCOCCOCCOCCOCCOCCOCCOCCOCCOCCOCCOCCOCCOCCOCCOCCOCCOCCOCCOCCOCCOCCOCCOCCOCCOCCOCCOCCOCCOCCOCCOCCOCCOCCOCCOCCOCCOCCOCCOCCOCCOCCOCCOCCOC)OC(=O)CCCCCCCCCCCCC,1.5,,,0.0,citrate,PBS,handmixed,in_vivo,Mouse_B6,liver,intravenous,siRNA,FVII,100.0,protein_adundance_normalized,individual,-0.443790444,https://www.nature.com/articles/ncomms5277,24969323.0,95,1,0,74,1346.177396,147.7,0,15,18.8305,396.215,0.9375,0,5,1347.145,True,False,False
2203,LNP_0002203,KW_2014,KW_2014_F1216,A200_C12,CCCCCCCCCCCCOC(=O)CCN(CCC(=O)OCCCCCCCCCCCC)CCN(CCC(=O)OCCCCCCCCCCCC)CCN1CCN(CCN(CCC(=O)OCCCCCCCCCCCC)CCC(=O)OCCCCCCCCCCCC)CC1,CCCCCCCCCCCCOC(=O)CCN(CCC(=O)OCCCCCCCCCCCC)CCN(CCC(=O)OCCCCCCCCCCCC)CC[NH+]1CCN(CCN(CCC(=O)OCCCCCCCCCCCC)CCC(=O)OCCCCCCCCCCCC)CC1,A200,,,,C12,C=CC(=O)OCCCCCCCCCCCC,,,,,,,50.0,10.0,,DSPC,CCCCCCCCCCCCCCCCCC(=O)OC[C@H](COP(=O)([O-])OCC[N+](C)(C)C)OC(=O)CCCCCCCCCCCCCCCCC,10.0,Cholesterol,CC(C)CCC[C@@H](C)[C@H]1CC[C@H]2[C@@H]3CC=C4C[C@@H](O)CC[C@]4(C)[C@H]3CC[C@]12C,38.5,DMG-PEG2000,CCCCCCCCCCCCCC(=O)OCC(COCCOCCOCCOCCOCCOCCOCCOCCOCCOCCOCCOCCOCCOCCOCCOCCOCCOCCOCCOCCOCCOCCOCCOCCOCCOCCOCCOCCOCCOCCOCCOCCOCCOCCOCCOCCOCCOCCOCCOCCOCCOCCOCCOCCOCCOC)OC(=O)CCCCCCCCCCCCC,1.5,,,0.0,citrate,PBS,handmixed,in_vivo,Mouse_B6,liver,intravenous,siRNA,FVII,100.0,protein_adundance_normalized,individual,-0.092559595,https://www.nature.com/articles/ncomms5277,24969323.0,100,1,0,79,1416.255646,147.7,0,15,20.781,419.3,0.941176471,0,5,1417.28,True,False,False
2204,LNP_0002204,KW_2014,KW_2014_F1217,A200_C13,CCCCCCCCCCCCCOC(=O)CCN(CCC(=O)OCCCCCCCCCCCCC)CCN(CCC(=O)OCCCCCCCCCCCCC)CCN1CCN(CCN(CCC(=O)OCCCCCCCCCCCCC)CCC(=O)OCCCCCCCCCCCCC)CC1,CCCCCCCCCCCCCOC(=O)CCN(CCC(=O)OCCCCCCCCCCCCC)CCN(CCC(=O)OCCCCCCCCCCCCC)CC[NH+]1CCN(CCN(CCC(=O)OCCCCCCCCCCCCC)CCC(=O)OCCCCCCCCCCCCC)CC1,A200,,,,C13,C=CC(=O)OCCCCCCCCCCCCC,,,,,,,50.0,10.0,,DSPC,CCCCCCCCCCCCCCCCCC(=O)OC[C@H](COP(=O)([O-])OCC[N+](C)(C)C)OC(=O)CCCCCCCCCCCCCCCCC,10.0,Cholesterol,CC(C)CCC[C@@H](C)[C@H]1CC[C@H]2[C@@H]3CC=C4C[C@@H](O)CC[C@]4(C)[C@H]3CC[C@]12C,38.5,DMG-PEG2000,CCCCCCCCCCCCCC(=O)OCC(COCCOCCOCCOCCOCCOCCOCCOCCOCCOCCOCCOCCOCCOCCOCCOCCOCCOCCOCCOCCOCCOCCOCCOCCOCCOCCOCCOCCOCCOCCOCCOCCOCCOCCOCCOCCOCCOCCOCCOCCOCCOCCOCCOCCOCCOC)OC(=O)CCCCCCCCCCCCC,1.5,,,0.0,citrate,PBS,handmixed,in_vivo,Mouse_B6,liver,intravenous,siRNA,FVII,100.0,protein_adundance_normalized,individual,0.233340856,https://www.nature.com/articles/ncomms5277,24969323.0,105,1,0,84,1486.333897,147.7,0,15,22.7315,442.385,0.944444444,0,5,1487.415,True,False,False
2205,LNP_0002205,KW_2014,KW_2014_F1218,A200_C14,CCCCCCCCCCCCCCOC(=O)CCN(CCC(=O)OCCCCCCCCCCCCCC)CCN(CCC(=O)OCCCCCCCCCCCCCC)CCN1CCN(CCN(CCC(=O)OCCCCCCCCCCCCCC)CCC(=O)OCCCCCCCCCCCCCC)CC1,CCCCCCCCCCCCCCOC(=O)CCN(CCC(=O)OCCCCCCCCCCCCCC)CCN(CCC(=O)OCCCCCCCCCCCCCC)CC[NH+]1CCN(CCN(CCC(=O)OCCCCCCCCCCCCCC)CCC(=O)OCCCCCCCCCCCCCC)CC1,A200,,,,C14,C=CC(=O)OCCCCCCCCCCCCCC,,,,,,,50.0,10.0,,DSPC,CCCCCCCCCCCCCCCCCC(=O)OC[C@H](COP(=O)([O-])OCC[N+](C)(C)C)OC(=O)CCCCCCCCCCCCCCCCC,10.0,Cholesterol,CC(C)CCC[C@@H](C)[C@H]1CC[C@H]2[C@@H]3CC=C4C[C@@H](O)CC[C@]4(C)[C@H]3CC[C@]12C,38.5,DMG-PEG2000,CCCCCCCCCCCCCC(=O)OCC(COCCOCCOCCOCCOCCOCCOCCOCCOCCOCCOCCOCCOCCOCCOCCOCCOCCOCCOCCOCCOCCOCCOCCOCCOCCOCCOCCOCCOCCOCCOCCOCCOCCOCCOCCOCCOCCOCCOCCOCCOCCOCCOCCOCCOCCOC)OC(=O)CCCCCCCCCCCCC,1.5,,,0.0,citrate,PBS,handmixed,in_vivo,Mouse_B6,liver,intravenous,siRNA,FVII,100.0,protein_adundance_normalized,individual,-1.086476804,https://www.nature.com/articles/ncomms5277,24969323.0,110,1,0,89,1556.412147,147.7,0,15,24.682,465.47,0.947368421,0,5,1557.55,True,False,False
2206,LNP_0002206,KW_2014,KW_2014_F1219,A205_C12,CCCCCCCCCCCCOC(=O)CCN(CCC(=O)OCCCCCCCCCCCC)CCN1CCN(CCC(=O)OCCCCCCCCCCCC)CC1,CCCCCCCCCCCCOC(=O)CCN(CCC(=O)OCCCCCCCCCCCC)CC[NH+]1CCN(CCC(=O)OCCCCCCCCCCCC)CC1,A205,,,,C12,C=CC(=O)OCCCCCCCCCCCC,,,,,,,50.0,10.0,,DSPC,CCCCCCCCCCCCCCCCCC(=O)OC[C@H](COP(=O)([O-])OCC[N+](C)(C)C)OC(=O)CCCCCCCCCCCCCCCCC,10.0,Cholesterol,CC(C)CCC[C@@H](C)[C@H]1CC[C@H]2[C@@H]3CC=C4C[C@@H](O)CC[C@]4(C)[C@H]3CC[C@]12C,38.5,DMG-PEG2000,CCCCCCCCCCCCCC(=O)OCC(COCCOCCOCCOCCOCCOCCOCCOCCOCCOCCOCCOCCOCCOCCOCCOCCOCCOCCOCCOCCOCCOCCOCCOCCOCCOCCOCCOCCOCCOCCOCCOCCOCCOCCOCCOCCOCCOCCOCCOCCOCCOCCOCCOCCOCCOC)OC(=O)CCCCCCCCCCCCC,1.5,,,0.0,citrate,PBS,handmixed,in_vivo,Mouse_B6,liver,intravenous,siRNA,FVII,100.0,protein_adundance_normalized,individual,-0.761658874,https://www.nature.com/articles/ncomms5277,24969323.0,60,1,0,45,849.7533879,88.62,0,9,12.4686,251.58,0.941176471,0,3,850.368,True,False,False
2207,LNP_0002207,KW_2014,KW_2014_F1220,A205_C14,CCCCCCCCCCCCCCOC(=O)CCN(CCC(=O)OCCCCCCCCCCCCCC)CCN1CCN(CCC(=O)OCCCCCCCCCCCCCC)CC1,CCCCCCCCCCCCCCOC(=O)CCN(CCC(=O)OCCCCCCCCCCCCCC)CC[NH+]1CCN(CCC(=O)OCCCCCCCCCCCCCC)CC1,A205,,,,C14,C=CC(=O)OCCCCCCCCCCCCCC,,,,,,,50.0,10.0,,DSPC,CCCCCCCCCCCCCCCCCC(=O)OC[C@H](COP(=O)([O-])OCC[N+](C)(C)C)OC(=O)CCCCCCCCCCCCCCCCC,10.0,Cholesterol,CC(C)CCC[C@@H](C)[C@H]1CC[C@H]2[C@@H]3CC=C4C[C@@H](O)CC[C@]4(C)[C@H]3CC[C@]12C,38.5,DMG-PEG2000,CCCCCCCCCCCCCC(=O)OCC(COCCOCCOCCOCCOCCOCCOCCOCCOCCOCCOCCOCCOCCOCCOCCOCCOCCOCCOCCOCCOCCOCCOCCOCCOCCOCCOCCOCCOCCOCCOCCOCCOCCOCCOCCOCCOCCOCCOCCOCCOCCOCCOCCOCCOCCOC)OC(=O)CCCCCCCCCCCCC,1.5,,,0.0,citrate,PBS,handmixed,in_vivo,Mouse_B6,liver,intravenous,siRNA,FVII,100.0,protein_adundance_normalized,individual,-0.915713385,https://www.nature.com/articles/ncomms5277,24969323.0,66,1,0,51,933.8472883,88.62,0,9,14.8092,279.282,0.947368421,0,3,934.53,True,False,False
2208,LNP_0002208,KW_2014,KW_2014_F1221,A217_C12,CCCCCCCCCCCCOC(=O)CCN(CC(C)N(CCC(=O)OCCCCCCCCCCCC)CCC(=O)OCCCCCCCCCCCC)CC(C)N(CCC(=O)OCCCCCCCCCCCC)CCC(=O)OCCCCCCCCCCCC,CCCCCCCCCCCCOC(=O)CCN(CCC(=O)OCCCCCCCCCCCC)C(C)C[NH+](CCC(=O)OCCCCCCCCCCCC)CC(C)N(CCC(=O)OCCCCCCCCCCCC)CCC(=O)OCCCCCCCCCCCC,A217,,,,C12,C=CC(=O)OCCCCCCCCCCCC,,,,,,,50.0,10.0,,DSPC,CCCCCCCCCCCCCCCCCC(=O)OC[C@H](COP(=O)([O-])OCC[N+](C)(C)C)OC(=O)CCCCCCCCCCCCCCCCC,10.0,Cholesterol,CC(C)CCC[C@@H](C)[C@H]1CC[C@H]2[C@@H]3CC=C4C[C@@H](O)CC[C@]4(C)[C@H]3CC[C@]12C,38.5,DMG-PEG2000,CCCCCCCCCCCCCC(=O)OCC(COCCOCCOCCOCCOCCOCCOCCOCCOCCOCCOCCOCCOCCOCCOCCOCCOCCOCCOCCOCCOCCOCCOCCOCCOCCOCCOCCOCCOCCOCCOCCOCCOCCOCCOCCOCCOCCOCCOCCOCCOCCOCCOCCOCCOCCOC)OC(=O)CCCCCCCCCCCCC,1.5,,,0.0,citrate,PBS,handmixed,in_vivo,Mouse_B6,liver,intravenous,siRNA,FVII,100.0,protein_adundance_normalized,individual,-0.273851412,https://www.nature.com/articles/ncomms5277,24969323.0,94,0,0,76,1332.186898,141.22,0,13,21.9404,395.61,0.938271605,2,3,1333.158,True,False,False
2209,LNP_0002209,KW_2014,KW_2014_F1222,A217_C13,CCCCCCCCCCCCCOC(=O)CCN(CC(C)N(CCC(=O)OCCCCCCCCCCCCC)CCC(=O)OCCCCCCCCCCCCC)CC(C)N(CCC(=O)OCCCCCCCCCCCCC)CCC(=O)OCCCCCCCCCCCCC,CCCCCCCCCCCCCOC(=O)CCN(CCC(=O)OCCCCCCCCCCCCC)C(C)C[NH+](CCC(=O)OCCCCCCCCCCCCC)CC(C)N(CCC(=O)OCCCCCCCCCCCCC)CCC(=O)OCCCCCCCCCCCCC,A217,,,,C13,C=CC(=O)OCCCCCCCCCCCCC,,,,,,,50.0,10.0,,DSPC,CCCCCCCCCCCCCCCCCC(=O)OC[C@H](COP(=O)([O-])OCC[N+](C)(C)C)OC(=O)CCCCCCCCCCCCCCCCC,10.0,Cholesterol,CC(C)CCC[C@@H](C)[C@H]1CC[C@H]2[C@@H]3CC=C4C[C@@H](O)CC[C@]4(C)[C@H]3CC[C@]12C,38.5,DMG-PEG2000,CCCCCCCCCCCCCC(=O)OCC(COCCOCCOCCOCCOCCOCCOCCOCCOCCOCCOCCOCCOCCOCCOCCOCCOCCOCCOCCOCCOCCOCCOCCOCCOCCOCCOCCOCCOCCOCCOCCOCCOCCOCCOCCOCCOCCOCCOCCOCCOCCOCCOCCOCCOCCOC)OC(=O)CCCCCCCCCCCCC,1.5,,,0.0,citrate,PBS,handmixed,in_vivo,Mouse_B6,liver,intravenous,siRNA,FVII,100.0,protein_adundance_normalized,individual,1.300092167,https://www.nature.com/articles/ncomms5277,24969323.0,99,0,0,81,1402.265149,141.22,0,13,23.8909,418.695,0.941860465,2,3,1403.293,True,False,False
2210,LNP_0002210,KW_2014,KW_2014_F1223,A218_C13,CCCCCCCCCCCCCOC(=O)CCN(C)CCCN(CC)CCCN(C)CCC(=O)OCCCCCCCCCCCCC,CCCCCCCCCCCCCOC(=O)CCN(C)CCC[NH+](CC)CCCN(C)CCC(=O)OCCCCCCCCCCCCC,A218,,,,C13,C=CC(=O)OCCCCCCCCCCCCC,,,,,,,50.0,10.0,,DSPC,CCCCCCCCCCCCCCCCCC(=O)OC[C@H](COP(=O)([O-])OCC[N+](C)(C)C)OC(=O)CCCCCCCCCCCCCCCCC,10.0,Cholesterol,CC(C)CCC[C@@H](C)[C@H]1CC[C@H]2[C@@H]3CC=C4C[C@@H](O)CC[C@]4(C)[C@H]3CC[C@]12C,38.5,DMG-PEG2000,CCCCCCCCCCCCCC(=O)OCC(COCCOCCOCCOCCOCCOCCOCCOCCOCCOCCOCCOCCOCCOCCOCCOCCOCCOCCOCCOCCOCCOCCOCCOCCOCCOCCOCCOCCOCCOCCOCCOCCOCCOCCOCCOCCOCCOCCOCCOCCOCCOCCOCCOCCOCCOC)OC(=O)CCCCCCCCCCCCC,1.5,,,0.0,citrate,PBS,handmixed,in_vivo,Mouse_B6,liver,intravenous,siRNA,FVII,100.0,protein_adundance_normalized,individual,-0.601648843,https://www.nature.com/articles/ncomms5277,24969323.0,49,0,0,39,695.6540082,62.32,0,7,10.4407,210.416,0.952380952,0,3,696.159,True,False,False
